Repository: dovahkiin0022/dummy_group_repository

# dummy_group_repositiory
Reinhart group project template

# Problem Statement

## Data files
* `data/hw5-iron-alloy.csv`: a tabulated data file for about 1300 different iron alloys and their properties

## Objective
We want to predict the `Ultimate Tensile Strength` of alloys as a function of their composition.

## Note about creating yml files
You may want to leave the requirements very loosely defined so conda can locate correct dependencies on different platforms. This is achieved using the `--from-history` flag, like so:
`conda env export -n dummy_repository -f environment.yml --from-history`

File: data/hw5-iron-alloy-preprocessed_v2_imputed.csv (part 1 of 13)
,Names,"Elastic (Young's, Tensile) Modulus",Elongation at Break,Poisson's Ratio,Shear Modulus,Tensile Strength: Ultimate (UTS),Tensile Strength: Yield (Proof),Latent Heat of Fusion,Melting Completion (Liquidus),Melting Onset (Solidus),Specific Heat Capacity,Thermal Conductivity,Thermal Expansion,Electrical Conductivity: Equal Volume,Electrical Conductivity: Equal Weight (Specific),Base Metal Price,Density,Embodied Carbon,Embodied Energy,Embodied Water,Resilience: Ultimate (Unit Rupture Work),Resilience: Unit (Modulus of Resilience),Stiffness to Weight: Axial,Stiffness to Weight: Bending,Strength to Weight: Axial,Strength to Weight: Bending,Thermal Diffusivity,Thermal Shock Resistance,Iron (Fe)Fe,Nickel (Ni)Ni,Manganese (Mn)Mn,Molybdenum (Mo)Mo,Silicon (Si)Si,Copper (Cu)Cu,Carbon (C)C,Chromium (Cr)Cr,Vanadium (V)V,Phosphorus (P)P,Sulfur (S)S,PREN (Pitting Resistance),Niobium (Nb)Nb,Nitrogen (N)N,Aluminum (Al)Al,Titanium (Ti)Ti,Zirconium (Zr)Zr,Brinell Hardness,Fatigue Strength,Maximum Temperature: Mechanical,Impact Strength: V-Notched Charpy,Tungsten (W)W,Maximum Temperature: Corrosion,Selenium (Se)Se,Cobalt (Co)Co,Magnesium (Mg)Mg,Tin (Sn)Sn,Arsenic (As)As,Shear Strength,Calcium (Ca)Ca,Boron (B)B,Oxygen (O)O,Tantalum (Ta)Ta,Cerium (Ce)Ce,Lanthanum (La)La,Lead (Pb)Pb,Zinc (Zn)Zn
0,AWS-E100C-K3-or-E69C-K3-Weld-Metal,190.0,18.0,0.29,73.0,770.0,700.0,250,1460,1410,470,48.0,13.0,7.9,9.0,3.4,7.8,1.7,23,53,130.0,1290.0,13.0,24.0,27.0,24.0,13.0,23.0,95.55,1.5,1.525,0.45,0.4,0.175,0.075,0.075,0.015,0.0125,0.0125,,0.0,0.0,0.0,0.0,0.0,,,,,0.0,,0.0,0.0,0.0,0.0,0.0,,0.0,0.0,0.0,0.0,0.0,0.0,0.0,0.0
1,AWS-E110C-K3-or-E76C-K3-Weld-Metal,190.0,17.0,0.29,73.0,870.0,760.0,250,1460,1410,470,48.0,13.0,7.9,9.0,3.4,7.8,1.7,23,53,140.0,1550.0,13.0,24.0,31.0,26.0,13.0,26.0,95.55,1.5,1.525,0.45,0.4,0.175,0.075,0.075,0.015,0.0125,0.0125,,0.0,0.0,0.0,0.0,0.0,,,,,0.0,,0.0,0.0,0.0,0.0,0.0,,0.0,0.0,0.0,0.0,0.0,0.0,0.0,0.0
2,AWS-E110C-K4-or-E76C-K4-Weld-Metal,190.0,17.0,0.29,73.0,850.0,780.0,250,1460,1410,470,41.0,13.0,8.0,9.2,3.5,7.8,1.7,23,54,140.0,1600.0,13.0,24.0,30.0,25.0,11.0,25.0,95.25,1.5,1.525,0.45,0.4,0.175,0.075,0.4,0.015,0.0125,0.0125,,0.0,0.0,0.0,0.0,0.0,,,,,0.0,,0.0,0.0,0.0,0.0,0.0,,0.0,0.0,0.0,0.0,0.0,0.0,0.0,0.0
3,AWS-E120C-K4-or-E83C-K4-Weld-Metal,190.0,17.0,0.29,73.0,950.0,840.0,250,1460,1410,470,41.0,13.0,8.0,9.2,3.5,7.8,1.7,23,54,160.0,1880.0,13.0,24.0,34.0,27.0,11.0,28.0,95.25,1.5,1.525,0.45,0.4,0.175,0.075,0.4,0.015,0.0125,0.0125,,0.0,0.0,0.0,0.0,0.0,,,,,0.0,,0.0,0.0,0.0,0.0,0.0,,0.0,0.0,0.0,0.0,0.0,0.0,0.0,0.0
4,AWS-E70C-B2L-or-E49C-B2L-W52130-Weld-Metal,190.0,21.0,0.29,73.0,580.0,460.0,260,1460,1420,470,39.0,13.0,7.5,8.6,3.0,7.8,1.6,22,54,110.0,550.0,13.0,24.0,20.0,20.0,11.0,17.0,96.55,0.1,0.7,0.525,0.425,0.175,0.025,1.25,0.015,0.0125,0.015,3.0,0.0,0.0,0.0,0.0,0.0,,,,,0.0,,0.0,0.0,0.0,0.0,0.0,,0.0,0.0,0.0,0.0,0.0,0.0,0.0,0.0
5,AWS-E70C-Ni2-or-E49C-Ni2-W22030-Weld-Metal,190.0,27.0,0.29,72.0,560.0,450.0,250,1450,1410,470,52.0,13.0,7.5,8.6,3.3,7.8,1.6,22,51,140.0,540.0,13.0,24.0,20.0,19.0,14.0,17.0,96.19999999999999,2.3,0.65,0.0,0.45,0.175,0.04,0.0,0.015,0.0125,0.015,3.0,0.0,0.0,0.0,0.0,0.0,,,,,0.0,,0.0,0.0,0.0,0.0,0.0,,0.0,0.0,0.0,0.0,0.0,0.0,0.0,0.0
6,AWS-E80C-B2-or-E55C-B2-W52030-Weld-Metal,190.0,22.0,0.29,73.0,630.0,530.0,260,1460,1420,470,39.0,13.0,7.5,8.6,3.0,7.8,1.6,22,53,130.0,740.0,13.0,24.0,22.0,21.0,11.0,18.0,96.6,0.1,0.7,0.525,0.425,0.0,0.08499999999999999,1.25,0.015,0.0125,0.015,3.0,0.0,0.0,0.0,0.0,0.0,,,,,0.0,,0.0,0.0,0.0,0.0,0.0,,0.0,0.0,0.0,0.0,0.0,0.0,0.0,0.0
7,AWS-E80C-B3L-or-E55C-B3L-W53130-Weld-Metal,190.0,19.0,0.29,73.0,620.0,540.0,260,1460,1420,470,41.0,13.0,7.7,8.8,4.0,7.8,1.8,24,60,110.0,760.0,13.0,24.0,22.0,21.0,11.0,18.0,95.0,0.1,0.7,1.05,0.425,0.175,0.025,2.25,0.015,0.0125,0.015,5.7,0.0,0.0,0.0,0.0,0.0,,,,,0.0,,0.0,0.0,0.0,0.0,0.0,,0.0,0.0,0.0,0.0,0.0,0.0,0.0,0.0
8,AWS-E80C-B6-or-E55C-B6-Weld-Metal,190.0,19.0,0.29,74.0,630.0,530.0,260,1450,1410,470,39.0,13.0,8.2,9.5,4.7,7.8,1.8,25,71,120.0,730.0,14.0,25.0,22.0,21.0,11.0,18.0,92.25,0.3,0.7,0.55,0.425,0.175,0.05,5.25,0.015,0.0125,0.0125,7.1,0.0,0.0,0.0,0.0,0.0,,,,,0.0,,0.0,0.0,0.0,0.0,0.0,,0.0,0.0,0.0,0.0,0.0,0.0,0.0,0.0
9,AWS-E80C-B8-or-E55C-B8-Weld-Metal,190.0,19.0,0.28,75.0,620.0,540.0,270,1450,1410,470,25.0,13.0,9.1,11.0,6.5,7.8,2.1,28,89,110.0,740.0,14.0,25.0,22.0,21.0,6.9,17.0,88.05,0.1,0.7,1.0,0.425,0.175,0.05,9.25,0.015,0.0125,0.0125,13.0,0.0,0.0,0.0,0.0,0.0,,,,,0.0,,0.0,0.0,0.0,0.0,0.0,,0.0,0.0,0.0,0.0,0.0,0.0,0.0,0.0
10,AWS-E80C-Ni1-or-E55C-Ni1-W21030-Weld-Metal,190.0,27.0,0.29,72.0,620.0,540.0,250,1460,1420,470,40.0,13.0,7.4,8.5,2.6,7.8,1.6,21,49,160.0,770.0,13.0,24.0,22.0,21.0,11.0,18.0,97.15,0.9500000000000001,0.75,0.15,0.45,0.175,0.06,0.0,0.015,0.0125,0.015,11.54,0.0,0.0,0.0,0.0,0.0,,,,,0.0,,0.0,0.0,0.0,0.0,0.0,,0.0,0.0,0.0,0.0,0.0,0.0,0.0,0.0
11,AWS-E80C-Ni2-or-E55C-Ni2-Weld-Metal,190.0,27.0,0.29,72.0,620.0,540.0,250,1450,1410,470,52.0,13.0,7.5,8.6,3.3,7.8,1.6,22,51,160.0,770.0,13.0,24.0,22.0,21.0,14.0,18.0,96.05,2.3,0.75,0.0,0.45,0.175,0.06,0.0,0.015,0.0125,0.015,10.08,0.0,0.0,0.0,0.0,0.0,,,,,0.0,,0.0,0.0,0.0,0.0,0.0,,0.0,0.0,0.0,0.0,0.0,0.0,0.0,0.0
12,AWS-E80C-Ni3-or-E55C-Ni3-W23030-Weld-Metal,190.0,27.0,0.29,72.0,630.0,530.0,260,1450,1410,470,51.0,13.0,7.4,8.5,3.9,7.8,1.7,23,53,160.0,740.0,13.0,24.0,22.0,21.0,14.0,19.0,95.05,3.3,0.75,0.0,0.45,0.175,0.06,0.0,0.015,0.0125,0.015,8.620000000000001,0.0,0.0,0.0,0.0,0.0,,,,,0.0,,0.0,0.0,0.0,0.0,0.0,,0.0,0.0,0.0,0.0,0.0,0.0,0.0,0.0
13,AWS-E80C-W2-or-E55C-W2-Weld-Metal,190.0,25.0,0.29,72.0,620.0,540.0,260,1450,1410,470,39.0,13.0,7.5,8.7,2.6,7.8,1.5,20,51,150.0,770.0,13.0,24.0,22.0,21.0,10.0,18.0,96.45,0.6000000000000001,0.9,0.0,0.575,0.525,0.06,0.575,0.015,0.0125,0.015,7.16,0.0,0.0,0.0,0.0,0.0,,,,,0.0,,0.0,0.0,0.0,0.0,0.0,,0.0,0.0,0.0,0.0,0.0,0.0,0.0,0.0
14,AWS-E90C-B3-or-E62C-B3-W53030-Weld-Metal,190.0,19.0,0.29,73.0,710.0,600.0,260,1460,1420,470,41.0,13.0,7.7,8.8,4.0,7.8,1.8,24,59,130.0,970.0,13.0,24.0,25.0,23.0,11.0,21.0,94.9,0.1,0.7,1.05,0.425,0.175,0.08499999999999999,2.25,0.015,0.0125,0.015,5.7,0.0,0.0,0.0,0.0,0.0,,,,,0.0,,0.0,0.0,0.0,0.0,0.0,,0.0,0.0,0.0,0.0,0.0,0.0,0.0,0.0
15,AWS-E90C-B9-or-E55C-B9-Weld-Metal,190.0,18.0,0.28,75.0,710.0,460.0,270,1460,1410,470,25.0,13.0,6.9,8.0,7.0,7.8,2.6,37,91,110.0,550.0,14.0,25.0,25.0,23.0,6.9,20.0,87.65,0.4,0.6,1.025,0.25,0.1,0.10500000000000001,9.25,0.22499999999999998,0.01,0.0075,13.0,0.060000000000000005,0.05,0.02,0.0,0.0,,,,,0.0,,0.0,0.0,0.0,0.0,0.0,,0.0,0.0,0.0,0.0,0.0,0.0,0.0,0.0
16,AWS-E90C-D2-or-E62C-D2-W19230-Weld-Metal,190.0,19.0,0.29,73.0,690.0,620.0,250,1460,1420,470,49.0,13.0,7.3,8.4,2.5,7.8,1.6,21,49,130.0,1010.0,13.0,24.0,25.0,22.0,13.0,20.0,97.05,0.0,1.45,0.5,0.45,0.175,0.06,0.0,0.015,0.0125,0.015,11.585714285714285,0.0,0.0,0.0,0.0,0.0,,,,,0.0,,0.0,0.0,0.0,0.0,0.0,,0.0,0.0,0.0,0.0,0.0,0.0,0.0,0.0
17,AWS-E90C-K3-or-E62C-K3-Weld-Metal,190.0,55.0,0.29,73.0,710.0,600.0,250,1460,1410,470,48.0,13.0,7.9,9.0,3.4,7.8,1.7,23,53,370.0,980.0,13.0,24.0,25.0,22.0,13.0,21.0,95.55,1.5,1.525,0.45,0.4,0.175,0.075,0.075,0.015,0.0125,0.0125,10.17142857142857,0.0,0.0,0.0,0.0,0.0,,,,,0.0,,0.0,0.0,0.0,0.0,0.0,,0.0,0.0,0.0,0.0,0.0,0.0,0.0,0.0
18,AWS-ER100S-1-or-ER69S-1-K10882-Weld-Metal,190.0,18.0,0.29,73.0,770.0,700.0,250,1460,1410,470,49.0,13.0,7.7,8.9,3.6,7.8,1.8,24,54,130.0,1290.0,13.0,24.0,27.0,24.0,13.0,23.0,95.2,1.75,1.55,0.4,0.375,0.125,0.04,0.15,0.025,0.005,0.005,8.757142857142856,0.0,0.0,0.05,0.05,0.05,,,,,0.0,,0.0,0.0,0.0,0.0,0.0,,0.0,0.0,0.0,0.0,0.0,0.0,0.0,0.0
19,AWS-ER110S-1-or-ER76S-1-K21015-Weld-Metal,190.0,17.0,0.29,73.0,870.0,740.0,250,1460,1410,470,47.0,13.0,7.7,8.8,4.0,7.8,1.8,25,55,140.0,1460.0,13.0,24.0,31.0,26.0,13.0,26.0,94.55,2.25,1.6,0.4,0.375,0.125,0.045,0.25,0.02,0.005,0.005,7.3428571428571425,0.0,0.0,0.05,0.05,0.05,,,,,0.0,,0.0,0.0,0.0,0.0,0.0,,0.0,0.0,0.0,0.0,0.0,0.0,0.0,0.0
20,AWS-ER120S-1-or-ER83S-1-K21030-Weld-Metal,190.0,17.0,0.29,73.0,930.0,830.0,260,1460,1410,470,46.0,13.0,7.8,9.0,4.2,7.8,1.9,25,56,150.0,1850.0,13.0,24.0,33.0,27.0,13.0,27.0,94.25,2.4,1.6,0.475,0.425,0.125,0.05,0.3,0.015,0.005,0.005,5.928571428571428,0.0,0.0,0.05,0.05,0.05,,,,,0.0,,0.0,0.0,0.0,0.0,0.0,,0.0,0.0,0.0,0.0,0.0,0.0,0.0,0.0
21,AWS-ER70S-A1-or-ER49S-A1-K11235-Weld-Metal,190.0,22.0,0.29,73.0,590.0,450.0,260,1460,1420,470,50.0,13.0,7.2,8.3,2.5,7.8,1.5,20,48,120.0,540.0,13.0,24.0,21.0,20.0,14.0,17.0,97.69999999999999,0.1,0.65,0.525,0.5,0.175,0.06,0.0,0.0,0.0125,0.0125,4.514285714285714,0.0,0.0,0.0,0.0,0.0,,,,,0.0,,0.0,0.0,0.0,0.0,0.0,,0.0,0.0,0.0,0.0,0.0,0.0,0.0,0.0
22,AWS-ER70S-B2L-or-ER49S-B2L-K20500-Weld-Metal,190.0,22.0,0.29,73.0,590.0,450.0,260,1460,1420,470,40.0,13.0,7.5,8.6,3.0,7.8,1.6,21,54,120.0,530.0,13.0,24.0,21.0,20.0,11.0,17.0,96.44999999999999,0.1,0.55,0.525,0.55,0.175,0.025,1.35,0.0,0.0125,0.0125,3.1,0.0,0.0,0.0,0.0,0.0,,,,,0.0,,0.0,0.0,0.0,0.0,0.0,,0.0,0.0,0.0,0.0,0.0,0.0,0.0,0.0
23,AWS-ER80S-B2-or-ER55S-B2-K20900-Weld-Metal,190.0,21.0,0.29,73.0,620.0,540.0,260,1460,1420,470,40.0,13.0,7.5,8.6,3.0,7.8,1.6,21,54,130.0,760.0,13.0,24.0,22.0,21.0,11.0,18.0,96.35,0.1,0.55,0.525,0.55,0.175,0.095,1.35,0.0,0.0125,0.0125,3.1,0.0,0.0,0.0,0.0,0.0,,,,,0.0,,0.0,0.0,0.0,0.0,0.0,,0.0,0.0,0.0,0.0,0.0,0.0,0.0,0.0
24,AWS-ER80S-B3L-or-ER55S-B3L-K30560-Weld-Metal,190.0,19.0,0.29,74.0,630.0,530.0,260,1460,1420,470,41.0,13.0,7.7,8.9,4.1,7.8,1.8,23,60,120.0,730.0,13.0,24.0,22.0,21.0,11.0,18.0,94.8,0.1,0.55,1.05,0.55,0.175,0.025,2.5,0.0,0.0125,0.0125,6.0,0.0,0.0,0.0,0.0,0.0,,,,,0.0,,0.0,0.0,0.0,0.0,0.0,,0.0,0.0,0.0,0.0,0.0,0.0,0.0,0.0
25,AWS-ER80S-B6-or-ER55S-B6-S50280-Weld-Metal,190.0,19.0,0.29,74.0,620.0,540.0,260,1460,1410,470,40.0,13.0,8.2,9.5,4.7,7.8,1.8,24,71,110.0,750.0,14.0,25.0,22.0,21.0,11.0,18.0,92.65,0.3,0.55,0.55,0.25,0.175,0.05,5.25,0.0,0.0125,0.0125,7.1,0.0,0.0,0.0,0.0,0.0,,,,,0.0,,0.0,0.0,0.0,0.0,0.0,,0.0,0.0,0.0,0.0,0.0,0.0,0.0,0.0
26,AWS-ER80S-B8-or-ER55S-B8-S50480-Weld-Metal,190.0,19.0,0.28,75.0,630.0,530.0,270,1460,1410,470,26.0,13.0,8.1,9.3,6.5,7.8,2.0,28,89,120.0,720.0,14.0,25.0,22.0,21.0,6.9,17.0,88.19999999999999,0.25,0.55,1.0,0.25,0.175,0.05,9.25,0.0,0.0125,0.0125,13.0,0.0,0.0,0.0,0.0,0.0,,,,,0.0,,0.0,0.0,0.0,0.0,0.0,,0.0,0.0,0.0,0.0,0.0,0.0,0.0,0.0
27,AWS-ER80S-D2-or-ER55S-D2-K10945-Weld-Metal,190.0,19.0,0.29,73.0,620.0,540.0,260,1450,1410,470,47.0,13.0,7.4,8.5,2.6,7.8,1.6,21,50,110.0,770.0,13.0,24.0,22.0,21.0,13.0,18.0,96.30000000000001,0.075,1.85,0.5,0.65,0.25,0.095,0.0,0.0,0.0125,0.0125,11.6,0.0,0.0,0.0,0.0,0.0,,,,,0.0,,0.0,0.0,0.0,0.0,0.0,,0.0,0.0,0.0,0.0,0.0,0.0,0.0,0.0
28,AWS-ER80S-Ni1-or-ER55S-Ni1-K11260-Weld-Metal,190.0,27.0,0.29,72.0,630.0,530.0,260,1450,1410,470,41.0,13.0,7.5,8.6,2.7,7.8,1.6,21,49,160.0,740.0,13.0,24.0,22.0,21.0,11.0,19.0,97.05,0.9500000000000001,0.65,0.175,0.6000000000000001,0.175,0.06,0.075,0.025,0.0125,0.0125,10.2,0.0,0.0,0.0,0.0,0.0,,,,,0.0,,0.0,0.0,0.0,0.0,0.0,,0.0,0.0,0.0,0.0,0.0,0.0,0.0,0.0
29,AWS-ER80S-Ni2-or-ER55S-Ni2-K21240-Weld-Metal,190.0,27.0,0.29,72.0,620.0,540.0,260,1450,1410,470,52.0,13.0,7.5,8.6,3.4,7.8,1.6,22,51,160.0,770.0,13.0,24.0,22.0,21.0,14.0,18.0,95.9,2.4,0.65,0.0,0.6000000000000001,0.175,0.06,0.0,0.0,0.0125,0.0125,8.8,0.0,0.0,0.0,0.0,0.0,,,,,0.0,,0.0,0.0,0.0,0.0,0.0,,0.0,0.0,0.0,0.0,0.0,0.0,0.0,0.0
30,AWS-ER80S-Ni3-or-ER55S-Ni3-K31240-Weld-Metal,190.0,27.0,0.29,72.0,630.0,530.0,260,1450,1410,470,51.0,13.0,7.4,8.5,4.0,7.8,1.7,23,52,160.0,740.0,13.0,24.0,22.0,21.0,14.0,19.0,94.9,3.4,0.65,0.0,0.6000000000000001,0.175,0.06,0.0,0.0,0.0125,0.0125,7.4,0.0,0.0,0.0,0.0,0.0,,,,,0.0,,0.0,0.0,0.0,0.0,0.0,,0.0,0.0,0.0,0.0,0.0,0.0,0.0,0.0
31,AWS-ER90S-B3-or-ER62S-B3-K30960-Weld-Metal,190.0,19.0,0.29,73.0,690.0,620.0,260,1460,1420,470,40.0,13.0,7.7,8.9,4.1,7.8,1.8,24,60,130.0,1000.0,13.0,24.0,25.0,22.0,11.0,20.0,94.7,0.1,0.55,1.05,0.55,0.175,0.095,2.5,0.0,0.0125,0.0125,6.0,0.0,0.0,0.0,0.0,0.0,,,,,0.0,,0.0,0.0,0.0,0.0,0.0,,0.0,0.0,0.0,0.0,0.0,0.0,0.0,0.0
32,AWS-ER90S-B9-or-ER62S-B9-S50482-Weld-Metal,190.0,18.0,0.28,75.0,690.0,470.0,270,1450,1410,470,25.0,13.0,7.0,8.1,7.0,7.8,2.6,37,91,110.0,570.0,14.0,25.0,25.0,22.0,6.9,19.0,87.55000000000001,0.4,0.6,1.025,0.325,0.1,0.1,9.25,0.22499999999999998,0.005,0.005,13.0,0.060000000000000005,0.05,0.02,0.0,0.0,,,,,0.0,,0.0,0.0,0.0,0.0,0.0,,0.0,0.0,0.0,0.0,0.0,0.0,0.0,0.0
33,AWS-ER90S-D2-or-ER62S-D2-Weld-Metal,190.0,19.0,0.29,73.0,710.0,600.0,260,1450,1410,470,47.0,13.0,7.4,8.5,2.6,7.8,1.6,21,50,130.0,980.0,13.0,24.0,25.0,23.0,13.0,21.0,96.30000000000001,0.075,1.85,0.5,0.65,0.25,0.095,0.0,0.0,0.0125,0.0125,9.45,0.0,0.0,0.0,0.0,0.0,,,,,0.0,,0.0,0.0,0.0,0.0,0.0,,0.0,0.0,0.0,0.0,0.0,0.0,0.0,0.0
34,ASTM-A356-Grade-10-J22090-Cast-Steel,190.0,23.0,0.29,74.0,670.0,430.0,260,1470,1430,470,39.0,13.0,7.6,8.8,3.9,7.9,1.8,23,59,130.0,480.0,13.0,24.0,24.0,22.0,11.0,19.0,95.5,0.0,0.65,1.05,0.3,0.0,0.1,2.4,0.0,0.0175,0.015,5.9,0.0,0.0,0.0,0.0,0.0,200.0,300.0,460.0,,0.0,,0.0,0.0,0.0,0.0,0.0,,0.0,0.0,0.0,0.0,0.0,0.0,0.0,0.0
35,ASTM-A356-Grade-2-J12523-Cast-Steel,190.0,25.0,0.29,73.0,510.0,270.0,250,1470,1430,470,51.0,13.0,7.1,8.2,2.4,7.9,1.5,20,47,110.0,190.0,13.0,24.0,18.0,18.0,14.0,15.0,98.625,0.0,0.35,0.55,0.3,0.0,0.125,0.0,0.0,0.0175,0.015,4.050000000000001,0.0,0.0,0.0,0.0,0.0,150.0,200.0,410.0,,0.0,,0.0,0.0,0.0,0.0,0.0,,0.0,0.0,0.0,0.0,0.0,0.0,0.0,0.0
36,ASTM-A356-Grade-5-J12540-Cast-Steel,190.0,25.0,0.29,73.0,550.0,310.0,250,1470,1420,470,49.0,13.0,7.2,8.3,2.6,7.9,1.5,20,49,120.0,250.0,13.0,24.0,20.0,19.0,13.0,16.0,98.15,0.0,0.35,0.5,0.3,0.0,0.125,0.55,0.0,0.0175,0.015,2.2,0.0,0.0,0.0,0.0,0.0,170.0,230.0,420.0,,0.0,,0.0,0.0,0.0,0.0,0.0,,0.0,0.0,0.0,0.0,0.0,0.0,0.0,0.0
37,ASTM-A356-Grade-6-J12073-Cast-Steel,190.0,25.0,0.29,73.0,550.0,350.0,250,1460,1420,470,41.0,13.0,7.4,8.4,2.9,7.8,1.6,21,53,120.0,320.0,13.0,24.0,20.0,19.0,11.0,16.0,97.15,0.0,0.65,0.55,0.3,0.0,0.1,1.25,0.0,0.0175,0.015,3.1,0.0,0.0,0.0,0.0,0.0,170.0,250.0,430.0,,0.0,,0.0,0.0,0.0,0.0,0.0,,0.0,0.0,0.0,0.0,0.0,0.0,0.0,0.0
38,ASTM-A356-Grade-8-J11697-Cast-Steel,190.0,21.0,0.29,73.0,630.0,390.0,260,1470,1430,470,38.0,13.0,7.5,8.6,3.5,7.8,2.0,26,55,110.0,390.0,13.0,24.0,22.0,21.0,10.0,18.0,96.4,0.0,0.7,1.05,0.4,0.0,0.1,1.25,0.1,0.0175,0.015,4.7,0.0,0.0,0.0,0.0,0.0,190.0,270.0,440.0,,0.0,,0.0,0.0,0.0,0.0,0.0,,0.0,0.0,0.0,0.0,0.0,0.0,0.0,0.0
39,ASTM-A356-Grade-9-J21610-Cast-Steel,190.0,17.0,0.29,73.0,670.0,460.0,260,1470,1430,470,41.0,13.0,7.5,8.6,3.6,7.8,2.4,33,56,100.0,570.0,13.0,24.0,24.0,22.0,11.0,19.0,96.2,0.0,0.7,1.05,0.4,0.0,0.1,1.25,0.275,0.0175,0.015,4.7,0.0,0.0,0.0,0.0,0.0,200.0,310.0,440.0,,0.0,,0.0,0.0,0.0,0.0,0.0,,0.0,0.0,0.0,0.0,0.0,0.0,0.0,0.0
40,ASTM-Grade-LC1-J12522-Cast-Carbon-Molybdenum-Steel,190.0,27.0,0.29,73.0,540.0,270.0,250,1470,1420,470,50.0,13.0,7.2,8.2,2.4,7.9,1.5,20,47,120.0,200.0,13.0,24.0,19.0,19.0,13.0,16.0,98.32499999999999,0.0,0.65,0.55,0.3,0.0,0.125,0.0,0.0,0.02,0.0225,4.166666666666667,0.0,0.0,0.0,0.0,0.0,160.0,200.0,410.0,,0.0,,0.0,0.0,0.0,0.0,0.0,,0.0,0.0,0.0,0.0,0.0,0.0,0.0,0.0
41,ASTM-Grade-LC2-J22500-Cast-Nickel-Steel,190.0,27.0,0.29,73.0,570.0,310.0,250,1460,1420,470,52.0,13.0,7.5,8.6,3.4,7.9,1.6,22,50,130.0,260.0,13.0,24.0,20.0,19.0,14.0,17.0,96.4,2.5,0.65,0.0,0.3,0.0,0.125,0.0,0.0,0.02,0.0225,3.6333333333333337,0.0,0.0,0.0,0.0,0.0,170.0,230.0,410.0,,0.0,,0.0,0.0,0.0,0.0,0.0,,0.0,0.0,0.0,0.0,0.0,0.0,0.0,0.0
42,ASTM-Grade-LC2-1-J42215-Cast-Alloy-Steel,190.0,20.0,0.29,73.0,810.0,630.0,260,1460,1420,470,46.0,13.0,8.0,9.1,5.0,7.9,1.9,25,60,150.0,1040.0,13.0,24.0,29.0,25.0,12.0,24.0,93.9,3.0,0.65,0.44999999999999996,0.25,0.0,0.11,1.65,0.0,0.02,0.0225,3.1,0.0,0.0,0.0,0.0,0.0,240.0,430.0,450.0,,0.0,,0.0,0.0,0.0,0.0,0.0,,0.0,0.0,0.0,0.0,0.0,0.0,0.0,0.0
43,ASTM-Grade-LC3-J31550-Cast-Nickel-Steel,190.0,27.0,0.29,73.0,570.0,310.0,250,1460,1420,470,52.0,13.0,7.6,8.7,4.0,7.9,1.7,23,52,130.0,260.0,13.0,24.0,20.0,19.0,14.0,17.0,95.45,3.5,0.65,0.0,0.3,0.0,0.075,0.0,0.0,0.02,0.0225,5.68,0.0,0.0,0.0,0.0,0.0,170.0,230.0,410.0,,0.0,,0.0,0.0,0.0,0.0,0.0,,0.0,0.0,0.0,0.0,0.0,0.0,0.0,0.0
44,ASTM-Grade-LC4-J41500-Cast-Nickel-Steel,190.0,27.0,0.29,73.0,570.0,310.0,250,1460,1420,470,49.0,13.0,7.8,8.9,4.6,7.9,1.8,24,54,130.0,260.0,13.0,24.0,20.0,19.0,13.0,17.0,94.45,4.5,0.65,0.0,0.3,0.0,0.075,0.0,0.0,0.02,0.0225,8.26,0.0,0.0,0.0,0.0,0.0,170.0,230.0,410.0,,0.0,,0.0,0.0,0.0,0.0,0.0,,0.0,0.0,0.0,0.0,0.0,0.0,0.0,0.0
45,ASTM-Grade-LC9-J31300-Cast-Nickel-Steel,190.0,22.0,0.29,73.0,660.0,590.0,260,1450,1410,470,49.0,13.0,8.9,10.0,8.0,7.9,2.3,31,65,140.0,920.0,13.0,24.0,23.0,21.0,13.0,20.0,89.45,9.25,0.45,0.1,0.225,0.15,0.065,0.25,0.015,0.02,0.0225,10.84,0.0,0.0,0.0,0.0,0.0,200.0,420.0,430.0,,0.0,,0.0,0.0,0.0,0.0,0.0,,0.0,0.0,0.0,0.0,0.0,0.0,0.0,0.0
46,ASTM-Grade-LCC-J02505-Cast-Carbon-Manganese-Steel,190.0,25.0,0.29,72.0,570.0,310.0,250,1450,1410,470,49.0,13.0,7.3,8.4,1.8,7.8,1.4,18,45,120.0,260.0,13.0,24.0,20.0,20.0,13.0,17.0,98.45,0.0,0.6,0.0,0.3,0.0,0.125,0.0,0.0,0.02,0.0225,13.42,0.0,0.0,0.0,0.0,0.0,170.0,230.0,400.0,,0.0,,0.0,0.0,0.0,0.0,0.0,,0.0,0.0,0.0,0.0,0.0,0.0,0.0,0.0
47,EN-1.4931-GX23CrMoV12-1-Cast-Steel,200.0,17.0,0.28,76.0,810.0,620.0,270,1460,1420,470,24.0,14.0,9.8,11.0,8.5,7.8,2.9,42,100,130.0,970.0,14.0,25.0,29.0,25.0,6.5,22.0,85.0,0.5,0.65,1.1,0.2,0.0,0.23,11.75,0.3,0.015,0.01,16.0,0.0,0.0,0.0,0.0,0.0,240.0,410.0,600.0,30.0,0.25,,0.0,0.0,0.0,0.0,0.0,,0.0,0.0,0.0,0.0,0.0,0.0,0.0,0.0
48,EN-1.5410-G10MnMoV6-3-Cast-Steel,190.0,22.5,0.29,73.0,590.0,440.0,250,1460,1420,470,51.0,13.0,7.3,8.3,2.3,7.8,1.7,22,49,125.0,520.0,13.0,24.0,21.0,20.0,14.0,17.0,97.75,0.0,1.5,0.30000000000000004,0.3,0.0,0.06,0.0,0.07500000000000001,0.0125,0.01,14.65,0.0,0.0,0.0,0.0,0.0,180.0,310.0,400.0,67.5,0.0,,0.0,0.0,0.0,0.0,0.0,,0.0,0.0,0.0,0.0,0.0,0.0,0.0,0.0
49,EN-1.5419-G20Mo5-Cast-Steel,190.0,25.0,0.29,73.0,540.0,270.0,250,1460,1420,470,49.0,13.0,7.2,8.2,2.4,7.8,1.5,20,48,110.0,200.0,13.0,24.0,19.0,19.0,13.0,16.0,98.25,0.0,0.75,0.5,0.3,0.0,0.19,0.0,0.0,0.0125,0.015,13.3,0.0,0.0,0.0,0.0,0.0,160.0,200.0,410.0,31.0,0.0,,0.0,0.0,0.0,0.0,0.0,,0.0,0.0,0.0,0.0,0.0,0.0,0.0,0.0
50,EN-1.5422-G18Mo5-Cast-Steel,190.0,26.0,0.29,73.0,520.0,270.0,250,1460,1420,470,39.0,13.0,7.3,8.4,2.7,7.9,1.6,22,50,110.0,200.0,13.0,24.0,18.0,18.0,10.0,15.0,97.44999999999999,0.2,1.0,0.55,0.3,0.15,0.175,0.15,0.025,0.01,0.01,11.95,0.0,0.0,0.0,0.0,0.0,150.0,200.0,410.0,50.75,0.0,,0.0,0.0,0.0,0.0,0.0,,0.0,0.0,0.0,0.0,0.0,0.0,0.0,0.0
51,EN-1.5636-G9Ni10-Cast-Steel,190.0,27.0,0.29,73.0,560.0,310.0,250,1460,1420,470,52.0,13.0,7.6,8.7,3.6,7.9,1.7,23,52,130.0,260.0,13.0,24.0,20.0,19.0,14.0,16.0,96.0,2.5,0.65,0.1,0.3,0.15,0.09,0.15,0.025,0.01,0.0075,10.6,0.0,0.0,0.0,0.0,0.0,170.0,230.0,410.0,70.5,0.0,,0.0,0.0,0.0,0.0,0.0,,0.0,0.0,0.0,0.0,0.0,0.0,0.0,0.0
52,EN-1.5638-G9Ni14-Cast-Steel,190.0,23.0,0.29,73.0,580.0,410.0,250,1460,1420,470,52.0,13.0,7.6,8.7,4.0,7.9,1.7,23,52,120.0,450.0,13.0,24.0,20.0,20.0,14.0,17.0,95.4,3.5,0.65,0.0,0.3,0.0,0.09,0.0,0.0,0.01,0.0075,9.25,0.0,0.0,0.0,0.0,0.0,170.0,290.0,410.0,90.25,0.0,,0.0,0.0,0.0,0.0,0.0,,0.0,0.0,0.0,0.0,0.0,0.0,0.0,0.0
53,EN-1.5681-GX9Ni5-Cast-Steel,190.0,20.0,0.29,73.0,630.0,430.0,250,1460,1420,470,48.0,13.0,7.9,9.0,5.0,7.9,1.9,25,55,110.0,490.0,13.0,24.0,22.0,21.0,13.0,19.0,93.9,5.0,0.65,0.0,0.3,0.0,0.09,0.0,0.0,0.01,0.01,7.899999999999999,0.0,0.0,0.0,0.0,0.0,190.0,300.0,420.0,110.0,0.0,,0.0,0.0,0.0,0.0,0.0,,0.0,0.0,0.0,0.0,0.0,0.0,0.0,0.0
54,EN-1.6220-G20Mn5-Cast-Steel,190.0,24.0,0.29,73.0,565.0,340.0,250,1460,1420,470,52.0,13.0,7.3,8.4,2.1,7.8,1.5,19,48,115.0,305.0,13.0,24.0,19.5,19.5,14.0,16.5,97.75,0.4,1.3,0.0,0.3,0.0,0.2,0.0,0.0,0.01,0.015,6.549999999999999,0.0,0.0,0.0,0.0,0.0,170.0,245.0,400.0,53.0,0.0,,0.0,0.0,0.0,0.0,0.0,,0.0,0.0,0.0,0.0,0.0,0.0,0.0,0.0
55,EN-1.6553-G25NiCrMo3-Cast-Steel,190.0,20.0,0.29,73.0,755.0,570.0,250,1460,1420,470,39.0,13.0,7.5,8.6,2.7,7.8,1.6,21,51,140.0,895.0,13.0,24.0,26.5,23.5,10.0,22.0,96.9,0.6000000000000001,0.8,0.22499999999999998,0.4,0.15,0.255,0.6000000000000001,0.015,0.015,0.0125,5.199999999999999,0.0,0.0,0.0,0.0,0.0,225.0,395.0,420.0,30.0,0.0,,0.0,0.0,0.0,0.0,0.0,,0.0,0.0,0.0,0.0,0.0,0.0,0.0,0.0
56,EN-1.6554-G25NiCrMo6-Cast-Steel,190.0,19.0,0.29,73.0,855.0,670.0,250,1460,1420,470,40.0,13.0,7.6,8.7,3.4,7.9,1.7,22,53,145.0,1230.0,13.0,24.0,30.0,25.5,11.0,25.0,95.94999999999999,1.5,0.75,0.25,0.3,0.15,0.255,0.8,0.015,0.015,0.0125,3.8499999999999996,0.0,0.0,0.0,0.0,0.0,255.0,450.0,420.0,37.5,0.0,,0.0,0.0,0.0,0.0,0.0,,0.0,0.0,0.0,0.0,0.0,0.0,0.0,0.0
57,EN-1.6570-G32NiCrMo8-5-4-Cast-Steel,190.0,14.0,0.29,73.0,1020.0,910.0,250,1460,1420,470,40.0,13.0,7.7,8.8,3.9,7.9,1.7,23,56,130.0,2265.0,13.0,24.0,36.0,29.0,11.0,30.0,95.1,1.85,0.8,0.4,0.3,0.0,0.315,1.2,0.0,0.01,0.0075,2.5,0.0,0.0,0.0,0.0,0.0,305.0,580.0,440.0,44.0,0.0,,0.0,0.0,0.0,0.0,0.0,,0.0,0.0,0.0,0.0,0.0,0.0,0.0,0.0
58,EN-1.6579-G35CrNiMo6-6-Cast-Steel,190.0,12.5,0.29,73.0,915.0,755.0,250,1460,1410,470,39.0,13.0,7.7,8.8,3.7,7.8,1.7,22,56,110.0,1580.0,13.0,24.0,32.5,26.5,11.0,27.0,95.15,1.5499999999999998,0.8,0.25,0.3,0.0,0.35,1.5499999999999998,0.0,0.0125,0.015,2.4,0.0,0.0,0.0,0.0,0.0,275.0,475.0,440.0,38.0,0.0,,0.0,0.0,0.0,0.0,0.0,,0.0,0.0,0.0,0.0,0.0,0.0,0.0,0.0
59,EN-1.6750-G20NiMoCr4-Cast-Steel,190.0,18.0,0.29,73.0,650.0,460.0,250,1460,1420,470,39.0,13.0,7.5,8.6,3.3,7.9,1.7,22,52,110.0,570.0,13.0,24.0,23.0,21.0,10.0,19.0,96.4,1.0,1.0,0.6000000000000001,0.3,0.0,0.2,0.4,0.0,0.0125,0.015,2.4,0.0,0.0,0.0,0.0,0.0,190.0,310.0,420.0,46.0,0.0,,0.0,0.0,0.0,0.0,0.0,,0.0,0.0,0.0,0.0,0.0,0.0,0.0,0.0
60,EN-1.6771-G30NiCrMo14-Cast-Steel,190.0,8.35,0.29,73.0,1055.0,940.0,250,1460,1420,470,46.0,13.0,8.0,9.2,5.0,7.9,1.9,25,58,84.0,2455.0,13.0,24.0,37.0,29.0,13.0,31.0,93.6,3.5,0.8,0.44999999999999996,0.3,0.0,0.30000000000000004,1.0,0.0,0.015,0.01,2.5,0.0,0.0,0.0,0.0,0.0,315.0,560.0,440.0,26.0,0.0,,0.0,0.0,0.0,0.0,0.0,,0.0,0.0,0.0,0.0,0.0,0.0,0.0,0.0
61,EN-1.6781-G17NiCrMo13-6-Cast-Steel,190.0,17.0,0.29,73.0,830.0,680.0,260,1460,1420,470,44.0,13.0,7.9,9.1,5.0,7.9,1.9,25,60,130.0,1220.0,13.0,24.0,29.0,25.0,12.0,24.0,93.6,3.25,0.675,0.525,0.25,0.0,0.16999999999999998,1.55,0.0,0.0075,0.0075,3.3,0.0,0.0,0.0,0.0,0.0,250.0,450.0,450.0,27.5,0.0,,0.0,0.0,0.0,0.0,0.0,,0.0,0.0,0.0,0.0,0.0,0.0,0.0,0.0
62,EN-1.7221-G26CrMo4-Cast-Steel,190.0,14.0,0.29,73.0,715.0,530.0,250,1460,1420,470,44.0,13.0,7.3,8.4,2.4,7.8,1.5,20,51,90.5,770.0,13.0,24.0,25.0,22.5,12.0,21.0,97.55,0.0,0.65,0.22499999999999998,0.3,0.0,0.255,1.0,0.0,0.0125,0.015,3.25,0.0,0.0,0.0,0.0,0.0,215.0,340.0,420.0,29.0,0.0,,0.0,0.0,0.0,0.0,0.0,,0.0,0.0,0.0,0.0,0.0,0.0,0.0,0.0
63,EN-1.7230-G34CrMo4-Cast-Steel,190.0,11.5,0.29,73.0,815.0,625.0,250,1460,1420,470,44.0,13.0,7.3,8.4,2.4,7.8,1.5,20,51,88.0,1080.0,13.0,24.0,29.0,25.0,12.0,24.0,97.5,0.0,0.65,0.22499999999999998,0.3,0.0,0.33499999999999996,1.0,0.0,0.0125,0.015,3.2,0.0,0.0,0.0,0.0,0.0,245.0,390.0,420.0,29.5,0.0,,0.0,0.0,0.0,0.0,0.0,,0.0,0.0,0.0,0.0,0.0,0.0,0.0,0.0
64,EN-1.7231-G42CrMo4-Cast-Steel,190.0,11.5,0.29,73.0,860.0,685.0,250,1460,1420,470,46.0,13.0,7.3,8.4,2.5,7.8,1.5,20,51,93.5,1285.0,13.0,24.0,30.5,25.5,12.0,25.0,97.25,0.0,0.8,0.22499999999999998,0.3,0.0,0.41500000000000004,1.0,0.0,0.0125,0.015,3.15,0.0,0.0,0.0,0.0,0.0,260.0,430.0,420.0,29.0,0.0,,0.0,0.0,0.0,0.0,0.0,,0.0,0.0,0.0,0.0,0.0,0.0,0.0,0.0
65,EN-1.7357-G17CrMo5-5-Cast-Steel,190.0,23.0,0.29,73.0,590.0,360.0,250,1460,1420,470,41.0,13.0,7.4,8.5,2.9,7.8,1.6,21,53,120.0,340.0,13.0,24.0,21.0,20.0,11.0,17.0,96.95,0.0,0.75,0.55,0.3,0.0,0.175,1.25,0.0,0.0125,0.015,3.1,0.0,0.0,0.0,0.0,0.0,180.0,260.0,430.0,30.0,0.0,,0.0,0.0,0.0,0.0,0.0,,0.0,0.0,0.0,0.0,0.0,0.0,0.0,0.0
66,EN-1.7365-GX15CrMo5-Cast-Steel,190.0,18.0,0.29,74.0,700.0,470.0,260,1460,1420,470,40.0,13.0,8.2,9.4,4.4,7.8,1.8,24,70,110.0,580.0,14.0,25.0,25.0,22.0,11.0,20.0,93.05000000000001,0.0,0.65,0.55,0.4,0.15,0.155,5.0,0.025,0.0125,0.0125,6.8,0.0,0.0,0.0,0.0,0.0,210.0,320.0,510.0,31.0,0.0,,0.0,0.0,0.0,0.0,0.0,,0.0,0.0,0.0,0.0,0.0,0.0,0.0,0.0
67,EN-1.7367-GX10CrMoV9-1-Cast-Steel,190.0,18.0,0.28,75.0,670.0,460.0,270,1460,1420,470,26.0,13.0,8.9,10.0,7.0,7.8,2.6,37,88,110.0,560.0,14.0,25.0,24.0,22.0,6.9,19.0,88.8,0.2,0.44999999999999996,0.9750000000000001,0.35,0.0,0.1,8.75,0.215,0.015,0.005,13.0,0.08,0.05,0.01,0.005,0.005,200.0,310.0,600.0,31.0,0.0,,0.0,0.0,0.0,0.0,0.0,,0.0,0.0,0.0,0.0,0.0,0.0,0.0,0.0
68,EN-1.7376-GX15CrMo9-1-Cast-Steel,190.0,20.0,0.28,75.0,710.0,460.0,270,1460,1410,470,26.0,13.0,9.2,11.0,6.5,7.8,2.1,29,88,130.0,560.0,14.0,25.0,25.0,23.0,6.9,20.0,88.4,0.2,0.5,1.05,0.5,0.15,0.155,9.0,0.025,0.015,0.015,12.0,0.0,0.0,0.0,0.0,0.0,210.0,320.0,600.0,38.0,0.0,,0.0,0.0,0.0,0.0,0.0,,0.0,0.0,0.0,0.0,0.0,0.0,0.0,0.0
69,EN-1.7379-G17CrMo9-10-Cast-Steel,190.0,21.0,0.29,74.0,670.0,460.0,260,1470,1420,470,39.0,13.0,7.6,8.8,3.8,7.8,1.8,23,59,120.0,550.0,13.0,24.0,24.0,22.0,11.0,19.0,95.5,0.0,0.7,1.05,0.3,0.0,0.165,2.25,0.0,0.0125,0.015,5.7,0.0,0.0,0.0,0.0,0.0,200.0,320.0,460.0,45.0,0.0,,0.0,0.0,0.0,0.0,0.0,,0.0,0.0,0.0,0.0,0.0,0.0,0.0,0.0
70,EN-1.7706-G17CrMoV5-10-Cast-Steel,190.0,17.0,0.29,73.0,690.0,500.0,260,1470,1430,470,40.0,13.0,7.6,8.7,3.7,7.9,2.3,32,57,110.0,670.0,13.0,24.0,24.0,22.0,11.0,20.0,95.9,0.2,0.7,1.0,0.3,0.15,0.175,1.35,0.25,0.01,0.0075,4.7,0.0,0.0,0.0,0.0,0.0,210.0,330.0,440.0,30.0,0.0,,0.0,0.0,0.0,0.0,0.0,,0.0,0.0,0.0,0.0,0.0,0.0,0.0,0.0
71,EN-1.7710-G15CrMoV6-9-Cast-Steel,190.0,8.9,0.29,73.0,1000.0,930.0,260,1470,1430,470,41.0,13.0,7.5,8.6,3.5,7.8,2.2,30,57,86.5,2325.0,13.0,24.0,35.5,28.5,11.0,29.0,96.05,0.0,0.8,0.9,0.3,0.0,0.15,1.55,0.2,0.0125,0.015,4.5,0.0,0.0,0.0,0.0,0.0,300.0,560.0,440.0,30.0,0.0,,0.0,0.0,0.0,0.0,0.0,,0.0,0.0,0.0,0.0,0.0,0.0,0.0,0.0
72,EN-1.7720-G12MoCrV5-2-Cast-Steel,190.0,19.0,0.29,73.0,590.0,340.0,250,1470,1430,470,40.0,13.0,7.3,8.4,2.8,7.9,2.2,30,51,97.0,300.0,13.0,24.0,21.0,20.0,11.0,17.0,97.6,0.2,0.55,0.5,0.225,0.15,0.125,0.4,0.26,0.015,0.01,2.1,0.0,0.0,0.0,0.0,0.0,180.0,230.0,410.0,30.0,0.0,,0.0,0.0,0.0,0.0,0.0,,0.0,0.0,0.0,0.0,0.0,0.0,0.0,0.0
73,EN-1.7725-G30CrMoV6-4-Cast-Steel,190.0,14.0,0.29,73.0,915.0,735.0,250,1460,1420,470,39.0,13.0,7.4,8.6,2.9,7.8,1.8,24,54,120.0,1460.0,13.0,24.0,32.0,26.5,11.0,26.5,96.6,0.0,0.8,0.4,0.3,0.0,0.30500000000000005,1.5,0.1,0.0125,0.015,2.8,0.0,0.0,0.0,0.0,0.0,275.0,470.0,440.0,34.5,0.0,,0.0,0.0,0.0,0.0,0.0,,0.0,0.0,0.0,0.0,0.0,0.0,0.0,0.0
74,ACI-ASTM-CE30-J93423-Cast-Stainless-Steel,200.0,11.0,0.27,79.0,630.0,310.0,310,1410,1360,490,14.0,17.0,2.1,2.4,19.0,7.7,3.4,49,180,59.0,240.0,15.0,25.0,23.0,21.0,3.6,13.0,60.55,9.5,0.75,0.0,1.0,0.0,0.15,28.0,0.0,0.02,0.02,28.0,0.0,0.0,0.0,0.0,0.0,180.0,170.0,1100.0,39.53333333333333,0.0,460.0,0.0,0.0,0.0,0.0,0.0,,0.0,0.0,0.0,0.0,0.0,0.0,0.0,0.0
75,ACI-ASTM-CF10SMnN-J92972-Cast-Stainless-Steel,190.0,34.0,0.28,75.0,660.0,330.0,340,1360,1310,500,15.0,16.0,2.05,2.3499999999999996,15.0,7.5,3.1,45,150,180.0,280.0,14.0,26.0,24.0,22.0,3.95,15.0,62.25,8.5,8.0,0.0,4.0,0.0,0.05,17.0,0.0,0.03,0.015,19.0,0.0,0.13,0.0,0.0,0.0,190.0,260.0,900.0,44.56666666666666,0.0,410.0,0.0,0.0,0.0,0.0,0.0,,0.0,0.0,0.0,0.0,0.0,0.0,0.0,0.0
76,ACI-ASTM-CF16F-J92701-Cast-Stainless-Steel,200.0,50.0,0.28,77.0,530.0,280.0,300,1420,1400,480,16.0,16.0,2.0,2.3,18.0,7.8,3.4,47,150,220.0,190.0,14.0,25.0,19.0,19.0,4.3,12.0,67.05,10.5,0.75,0.75,1.0,0.0,0.08,19.5,0.0,0.085,0.02,22.0,0.0,0.0,0.0,0.0,0.0,150.0,270.0,980.0,49.6,0.0,420.0,0.275,0.0,0.0,0.0,0.0,,0.0,0.0,0.0,0.0,0.0,0.0,0.0,0.0
77,ACI-ASTM-CF16Fa-Cast-Stainless-Steel,200.0,28.0,0.28,77.0,540.0,230.0,300,1420,1370,480,16.0,16.0,2.1,2.4,17.0,7.8,3.3,47,150,120.0,140.0,14.0,25.0,19.0,19.0,4.2,12.0,67.25,10.5,0.75,0.6000000000000001,1.0,0.0,0.08,19.5,0.0,0.02,0.30000000000000004,21.0,0.0,0.0,0.0,0.0,0.0,160.0,170.0,980.0,54.63333333333333,0.0,420.0,0.0,0.0,0.0,0.0,0.0,,0.0,0.0,0.0,0.0,0.0,0.0,0.0,0.0
78,ACI-ASTM-CF20-SCS12-J92602-Cast-Stainless-Steel,200.0,50.0,0.28,77.0,530.0,250.0,300,1420,1410,480,16.0,17.0,2.0,2.3,16.0,7.8,3.1,44,150,220.0,160.0,14.0,25.0,19.0,19.0,4.3,11.0,69.1,9.5,0.75,0.0,1.0,0.0,0.1,19.5,0.0,0.02,0.02,20.0,0.0,0.0,0.0,0.0,0.0,160.0,240.0,970.0,59.666666666666664,0.0,420.0,0.0,0.0,0.0,0.0,0.0,,0.0,0.0,0.0,0.0,0.0,0.0,0.0,0.0
79,ACI-ASTM-CF3-SCS19-SCS19A-J92500-Cast-Stainless-Steel,200.0,60.0,0.28,77.0,510.0,250.0,300,1420,1450,480,16.0,16.0,2.0,2.3,16.0,7.8,3.2,45,150,250.0,160.0,14.0,25.0,18.0,18.0,4.3,11.0,68.95,10.0,0.75,0.25,1.0,0.0,0.015,19.0,0.0,0.02,0.02,20.0,0.0,0.0,0.0,0.0,0.0,140.0,270.0,960.0,64.7,0.0,420.0,0.0,0.0,0.0,0.0,0.0,,0.0,0.0,0.0,0.0,0.0,0.0,0.0,0.0
80,ACI-ASTM-CF3M-SCS16A-J92800-Cast-Stainless-Steel,200.0,55.0,0.28,78.0,520.0,260.0,300,1440,1430,470,16.0,15.0,2.0,2.3,19.0,7.9,3.8,53,160,240.0,170.0,14.0,25.0,18.0,18.0,4.3,12.0,65.95,11.0,0.75,2.5,0.75,0.0,0.015,19.0,0.0,0.02,0.02,27.0,0.0,0.0,0.0,0.0,0.0,150.0,270.0,990.0,69.73333333333333,0.0,420.0,0.0,0.0,0.0,0.0,0.0,,0.0,0.0,0.0,0.0,0.0,0.0,0.0,0.0
81,ACI-ASTM-CF3MN-J92804-Cast-Stainless-Steel,200.0,39.0,0.28,78.0,580.0,290.0,300,1440,1390,480,15.0,16.0,2.1,2.4,19.0,7.8,3.9,53,160,190.0,210.0,14.0,25.0,20.0,20.0,4.1,13.0,65.30000000000001,11.0,0.75,2.5,0.75,0.0,0.015,19.5,0.0,0.02,0.02,30.0,0.0,0.15000000000000002,0.0,0.0,0.0,170.0,250.0,1010.0,74.76666666666667,0.0,420.0,0.0,0.0,0.0,0.0,0.0,,0.0,0.0,0.0,0.0,0.0,0.0,0.0,0.0
82,ACI-ASTM-CF8-SCS13-SCS13A-J92600-Cast-Stainless-Steel,200.0,55.0,0.28,77.0,540.0,260.0,300,1420,1430,480,16.0,15.0,2.0,2.3,16.0,7.8,3.1,44,150,240.0,160.0,14.0,25.0,19.0,19.0,4.3,13.0,68.9,9.5,0.75,0.25,1.0,0.0,0.04,19.5,0.0,0.02,0.02,20.0,0.0,0.0,0.0,0.0,0.0,140.0,260.0,980.0,79.8,0.0,420.0,0.0,0.0,0.0,0.0,0.0,,0.0,0.0,0.0,0.0,0.0,0.0,0.0,0.0
83,ACI-ASTM-CF8C-SCS21-J92710-Cast-Stainless-Steel,200.0,40.0,0.28,77.0,530.0,260.0,300,1420,1430,480,16.0,17.0,2.0,2.3,19.0,7.8,3.7,53,150,180.0,170.0,14.0,25.0,19.0,19.0,4.3,11.0,67.4,10.5,0.75,0.25,1.0,0.0,0.04,19.5,0.0,0.02,0.02,20.0,0.5,0.0,0.0,0.0,0.0,150.0,220.0,980.0,84.83333333333333,0.0,490.0,0.0,0.0,0.0,0.0,0.0,,0.0,0.0,0.0,0.0,0.0,0.0,0.0,0.0
84,ACI-ASTM-CF8M-SCS14-SCS14A-J92900-Cast-Stainless-Steel,200.0,50.0,0.28,78.0,540.0,290.0,300,1440,1400,480,16.0,16.0,2.0,2.3,19.0,7.8,3.8,53,160,230.0,210.0,14.0,25.0,19.0,19.0,4.3,12.0,65.65,10.5,0.75,2.5,1.0,0.0,0.04,19.5,0.0,0.02,0.02,28.0,0.0,0.0,0.0,0.0,0.0,170.0,280.0,1000.0,89.86666666666667,0.0,420.0,0.0,0.0,0.0,0.0,0.0,,0.0,0.0,0.0,0.0,0.0,0.0,0.0,0.0
85,ACI-ASTM-CG12-J93001-Cast-Stainless-Steel,200.0,40.0,0.28,78.0,550.0,220.0,300,1410,1370,480,15.0,16.0,2.1,2.4,18.0,7.8,3.3,48,160,180.0,120.0,14.0,25.0,20.0,19.0,4.0,12.0,65.15,11.5,0.75,0.0,1.0,0.0,0.06,21.5,0.0,0.02,0.02,22.0,0.0,0.0,0.0,0.0,0.0,160.0,190.0,1040.0,94.9,0.0,430.0,0.0,0.0,0.0,0.0,0.0,,0.0,0.0,0.0,0.0,0.0,0.0,0.0,0.0
86,ACI-ASTM-CG3M-J92999-Cast-Stainless-Steel,200.0,28.0,0.28,79.0,580.0,270.0,300,1450,1400,470,15.0,16.0,2.0,2.3,20.0,7.9,4.1,56,160,130.0,190.0,14.0,25.0,20.0,20.0,4.1,13.0,64.45,11.0,0.75,3.5,0.75,0.0,0.015,19.5,0.0,0.02,0.02,31.0,0.0,0.0,0.0,0.0,0.0,170.0,200.0,1020.0,99.93333333333334,0.0,420.0,0.0,0.0,0.0,0.0,0.0,,0.0,0.0,0.0,0.0,0.0,0.0,0.0,0.0
87,ACI-ASTM-CG6MMN-J93790-Cast-Stainless-Steel,200.0,34.0,0.28,79.0,670.0,320.0,300,1420,1380,480,15.5,17.0,2.0,2.3,22.0,7.8,4.8,68,180,190.0,260.0,14.0,25.0,24.0,22.0,4.199999999999999,14.0,57.0,12.5,5.0,2.25,0.5,0.0,0.03,22.0,0.2,0.02,0.015,34.0,0.2,0.30000000000000004,0.0,0.0,0.0,190.0,260.0,1080.0,104.96666666666667,0.0,460.0,0.0,0.0,0.0,0.0,0.0,,0.0,0.0,0.0,0.0,0.0,0.0,0.0,0.0
88,ACI-ASTM-CG8M-J93000-Cast-Stainless-Steel,200.0,45.0,0.28,79.0,550.0,300.0,300,1450,1400,470,16.0,16.0,2.0,2.3,20.0,7.9,4.1,56,160,210.0,220.0,14.0,25.0,19.0,19.0,4.3,12.0,64.4,11.0,0.75,3.5,0.75,0.0,0.04,19.5,0.0,0.02,0.02,31.0,0.0,0.0,0.0,0.0,0.0,180.0,280.0,1020.0,110.0,0.0,420.0,0.0,0.0,0.0,0.0,0.0,,0.0,0.0,0.0,0.0,0.0,0.0,0.0,0.0
89,ACI-ASTM-CH10-J93401-Cast-Stainless-Steel,200.0,34.0,0.27,78.0,540.0,230.0,310,1410,1370,480,15.0,16.0,2.1,2.4,20.0,7.8,3.7,53,180,150.0,140.0,14.0,25.0,19.0,19.0,3.9,12.0,60.4,13.5,0.75,0.25,1.0,0.0,0.05,24.0,0.0,0.02,0.02,25.0,0.0,0.0,0.0,0.0,0.0,160.0,180.0,1100.0,108.28571428571429,0.0,440.0,0.0,0.0,0.0,0.0,0.0,,0.0,0.0,0.0,0.0,0.0,0.0,0.0,0.0
90,ACI-ASTM-CH20-SCS17-J93402-Cast-Stainless-Steel,200.0,38.0,0.27,78.0,610.0,350.0,310,1410,1430,480,14.0,15.0,2.0,2.3,20.0,7.8,3.7,53,180,200.0,300.0,14.0,25.0,22.0,21.0,3.7,15.0,60.35,13.5,0.75,0.25,1.0,0.0,0.1,24.0,0.0,0.02,0.02,25.0,0.0,0.0,0.0,0.0,0.0,190.0,290.0,1100.0,106.57142857142857,0.0,440.0,0.0,0.0,0.0,0.0,0.0,,0.0,0.0,0.0,0.0,0.0,0.0,0.0,0.0
91,ACI-ASTM-CK20-J94202-Cast-Stainless-Steel,200.0,37.0,0.28,78.0,530.0,260.0,310,1400,1430,480,14.0,15.0,2.0,2.3,25.0,7.8,4.4,62,190,160.0,170.0,14.0,25.0,19.0,19.0,3.7,13.0,52.35,20.5,1.0,0.25,1.0,0.0,0.1,25.0,0.0,0.02,0.02,26.0,0.0,0.0,0.0,0.0,0.0,150.0,220.0,1100.0,104.85714285714286,0.0,440.0,0.0,0.0,0.0,0.0,0.0,,0.0,0.0,0.0,0.0,0.0,0.0,0.0,0.0
92,ACI-ASTM-CK35MN-Cast-Stainless-Steel,210.0,40.0,0.28,81.0,650.0,310.0,310,1460,1410,470,12.0,16.0,1.9,2.1,31.0,8.0,5.9,81,210,210.0,240.0,14.0,25.0,22.0,21.0,3.3,14.0,47.599999999999994,21.0,1.0,6.4,0.5,0.2,0.0175,23.0,0.0,0.0175,0.01,48.0,0.0,0.265,0.0,0.0,0.0,190.0,270.0,1100.0,103.14285714285714,0.0,440.0,0.0,0.0,0.0,0.0,0.0,,0.0,0.0,0.0,0.0,0.0,0.0,0.0,0.0
93,ACI-ASTM-CK3MCuN-1.4593-J93254-Cast-Stainless-Steel,200.0,39.0,0.28,80.0,620.0,290.0,300,1460,1350,460,12.0,16.0,1.9,2.1,29.0,8.0,5.6,76,190,200.0,210.0,14.0,24.0,21.0,20.0,3.2,14.0,52.9,18.5,0.6,6.5,0.5,0.75,0.0125,20.0,0.0,0.0225,0.005,45.0,0.0,0.21,0.0,0.0,0.0,180.0,250.0,1090.0,101.42857142857143,0.0,420.0,0.0,0.0,0.0,0.0,0.0,,0.0,0.0,0.0,0.0,0.0,0.0,0.0,0.0
94,ACI-ASTM-CN3M-J94652-Cast-Stainless-Steel,200.0,34.0,0.28,80.0,500.0,190.0,310,1450,1400,470,13.0,16.0,1.7,1.9,31.0,8.1,5.9,80,200,130.0,89.0,14.0,24.0,17.0,17.0,3.4,11.0,47.45,25.0,1.0,5.0,0.5,0.0,0.015,21.0,0.0,0.015,0.015,38.0,0.0,0.0,0.0,0.0,0.0,140.0,150.0,1100.0,99.71428571428572,0.0,430.0,0.0,0.0,0.0,0.0,0.0,,0.0,0.0,0.0,0.0,0.0,0.0,0.0,0.0
95,ACI-ASTM-CN3MN-J94651-Cast-Stainless-Steel,210.0,39.0,0.28,80.0,620.0,300.0,310,1460,1410,460,13.0,16.0,1.8,2.0,33.0,8.1,6.2,84,200,200.0,210.0,14.0,24.0,21.0,20.0,3.4,14.0,45.849999999999994,24.5,1.0,6.5,0.5,0.375,0.015,21.0,0.0,0.02,0.005,46.0,0.0,0.22,0.0,0.0,0.0,180.0,250.0,1100.0,98.0,0.0,430.0,0.0,0.0,0.0,0.0,0.0,,0.0,0.0,0.0,0.0,0.0,0.0,0.0,0.0
96,ACI-ASTM-CN7M-J95150-Cast-Stainless-Steel,200.0,44.0,0.28,77.0,480.0,200.0,310,1410,1450,470,21.0,15.0,1.6,1.8,32.0,8.1,5.6,78,210,170.0,110.0,14.0,24.0,17.0,17.0,5.6,12.0,42.95,29.0,0.75,2.5,0.75,3.5,0.035,20.5,0.0,0.02,0.02,29.0,0.0,0.0,0.0,0.0,0.0,140.0,190.0,1100.0,96.28571428571429,0.0,430.0,0.0,0.0,0.0,0.0,0.0,,0.0,0.0,0.0,0.0,0.0,0.0,0.0,0.0
97,ACI-ASTM-CN7MS-J94650-Cast-Stainless-Steel,200.0,39.0,0.28,77.0,540.0,230.0,340,1400,1350,480,12.0,16.0,1.65,1.85,28.0,7.9,5.1,71,180,170.0,140.0,14.0,25.0,19.0,19.0,3.2,13.0,49.45,23.5,0.5,2.75,3.0,1.75,0.035,19.0,0.0,0.02,0.015,28.0,0.0,0.0,0.0,0.0,0.0,160.0,200.0,1040.0,94.57142857142857,0.0,420.0,0.0,0.0,0.0,0.0,0.0,,0.0,0.0,0.0,0.0,0.0,0.0,0.0,0.0
98,ACI-ASTM-CT15C-N08151-Cast-Stainless-Steel,200.0,23.0,0.28,76.0,500.0,190.0,310,1410,1360,470,12.0,16.0,1.7,1.9,36.0,8.0,6.1,88,190,90.0,93.0,14.0,24.0,17.0,17.0,3.2,12.0,44.75,32.5,0.825,0.0,0.825,0.0,0.1,20.0,0.0,0.015,0.015,20.0,1.0,0.0,0.0,0.0,0.0,140.0,130.0,1080.0,92.85714285714286,0.0,560.0,0.0,0.0,0.0,0.0,0.0,,0.0,0.0,0.0,0.0,0.0,0.0,0.0,0.0
99,ASTM-Grade-HE-29Cr-9Ni-J93403-Cast-Stainless-Steel,200.0,10.0,0.27,79.0,670.0,310.0,310,1400,1360,490,14.0,17.0,2.1,2.5,19.0,7.7,3.5,50,190,56.0,240.0,15.0,25.0,24.0,22.0,3.6,14.0,59.849999999999994,9.5,1.0,0.25,1.0,0.0,0.35,28.0,0.0,0.02,0.02,29.0,0.0,0.0,0.0,0.0,0.0,190.0,160.0,1100.0,91.14285714285714,0.0,450.0,0.0,0.0,0.0,0.0,0.0,,0.0,0.0,0.0,0.0,0.0,0.0,0.0,0.0
100,ASTM-Grade-HF-19Cr-9Ni-J92603-Cast-Stainless-Steel,200.0,29.0,0.28,77.0,550.0,270.0,300,1410,1370,480,16.0,16.0,2.1,2.4,17.0,7.7,3.2,46,150,130.0,180.0,14.0,25.0,20.0,19.0,4.2,12.0,66.9,10.0,1.0,0.25,1.0,0.0,0.30000000000000004,20.5,0.0,0.02,0.02,21.0,0.0,0.0,0.0,0.0,0.0,160.0,200.0,1000.0,89.42857142857143,0.0,420.0,0.0,0.0,0.0,0.0,0.0,,0.0,0.0,0.0,0.0,0.0,0.0,0.0,0.0
101,ASTM-Grade-HG10-MNN-19Cr-12Ni-4Mn-J92604-Cast-Stainless-Steel,200.0,23.0,0.28,77.0,590.0,250.0,290,1420,1370,480,15.0,16.0,2.2,2.5,21.0,7.8,4.0,58,160,110.0,160.0,14.0,25.0,21.0,20.0,3.9,13.0,62.2,12.5,4.0,0.35,0.35,0.25,0.09,19.5,0.0,0.02,0.015,25.0,0.6,0.25,0.0,0.0,0.0,170.0,170.0,990.0,87.71428571428572,0.0,500.0,0.0,0.0,0.0,0.0,0.0,,0.0,0.0,0.0,0.0,0.0,0.0,0.0,0.0
102,ASTM-Grade-HH-25Cr-12Ni-J93503-Cast-Stainless-Steel,200.0,11.0,0.27,79.0,580.0,270.0,310,1400,1360,480,14.0,17.0,2.1,2.4,20.0,7.7,3.7,53,180,53.0,190.0,14.0,25.0,21.0,20.0,3.8,12.0,58.849999999999994,12.5,1.0,0.25,1.0,0.0,0.35,26.0,0.0,0.02,0.02,27.0,0.0,0.0,0.0,0.0,0.0,170.0,150.0,1100.0,86.0,0.0,440.0,0.0,0.0,0.0,0.0,0.0,,0.0,0.0,0.0,0.0,0.0,0.0,0.0,0.0
103,ASTM-Grade-HI-28Cr-15Ni-J94003-Cast-Stainless-Steel,200.0,11.0,0.27,79.0,550.0,270.0,310,1400,1350,490,15.0,17.0,2.1,2.4,23.0,7.8,4.1,59,200,52.0,180.0,14.0,25.0,20.0,19.0,3.9,12.0,53.349999999999994,16.0,1.0,0.25,1.0,0.0,0.35,28.0,0.0,0.02,0.02,29.0,0.0,0.0,0.0,0.0,0.0,160.0,150.0,1100.0,84.28571428571429,0.0,450.0,0.0,0.0,0.0,0.0,0.0,,0.0,0.0,0.0,0.0,0.0,0.0,0.0,0.0
104,ASTM-Grade-HK-25Cr-20Ni-J94224-Cast-Stainless-Steel,200.0,11.0,0.27,79.0,500.0,270.0,310,1400,1350,480,15.0,17.0,2.0,2.3,25.0,7.8,4.4,63,200,48.0,190.0,14.0,25.0,18.0,18.0,3.9,11.0,51.3,20.0,1.0,0.25,1.0,0.0,0.4,26.0,0.0,0.02,0.02,27.0,0.0,0.0,0.0,0.0,0.0,150.0,150.0,1100.0,82.57142857142857,0.0,440.0,0.0,0.0,0.0,0.0,0.0,,0.0,0.0,0.0,0.0,0.0,0.0,0.0,0.0
105,ASTM-Grade-HL-29Cr-20Ni-N08604-Cast-Stainless-Steel,200.0,11.0,0.27,80.0,500.0,270.0,320,1390,1340,490,14.0,17.0,1.925,2.1999999999999997,27.0,7.8,4.5,65,210,48.0,180.0,14.0,25.0,18.0,18.0,3.7,11.0,47.3,20.0,1.0,0.25,1.0,0.0,0.4,30.0,0.0,0.02,0.02,31.0,0.0,0.0,0.0,0.0,0.0,150.0,150.0,1100.0,80.85714285714286,0.0,460.0,0.0,0.0,0.0,0.0,0.0,,0.0,0.0,0.0,0.0,0.0,0.0,0.0,0.0
106,ASTM-Grade-HN-20Cr-25Ni-J94213-Cast-Stainless-Steel,200.0,9.0,0.28,77.0,500.0,265.0,310,1400,1350,480,13.0,16.0,1.85,2.0999999999999996,26.0,7.9,4.6,66,180,34.5,175.0,14.0,25.0,17.0,18.0,3.5,11.0,51.349999999999994,25.0,1.0,0.25,1.0,0.0,0.35,21.0,0.0,0.02,0.02,22.0,0.0,0.0,0.0,0.0,0.0,140.0,140.0,1080.0,79.14285714285714,0.0,420.0,0.0,0.0,0.0,0.0,0.0,,0.0,0.0,0.0,0.0,0.0,0.0,0.0,0.0
107,ASTM-Grade-HP-26Cr-35Ni-N08705-Cast-Stainless-Steel,200.0,5.1,0.28,78.0,490.0,260.0,320,1370,1330,480,12.0,16.0,1.775,2.0,34.0,7.9,5.8,82,220,21.0,170.0,14.0,25.0,17.0,17.0,3.2,11.0,35.95,35.0,1.0,0.25,1.25,0.0,0.55,26.0,0.0,0.02,0.02,27.0,0.0,0.0,0.0,0.0,0.0,140.0,130.0,1100.0,77.42857142857143,0.0,440.0,0.0,0.0,0.0,0.0,0.0,,0.0,0.0,0.0,0.0,0.0,0.0,0.0,0.0
108,ASTM-Grade-HT-15Cr-35Ni-N08605-Cast-Stainless-Steel,190.0,4.6,0.28,76.0,500.0,270.0,310,1390,1340,480,12.0,15.0,1.7,1.9,31.0,8.0,5.4,76,190,19.0,180.0,13.0,24.0,18.0,18.0,3.2,12.0,44.95,35.0,1.0,0.25,1.25,0.0,0.55,17.0,0.0,0.02,0.02,18.0,0.0,0.0,0.0,0.0,0.0,150.0,130.0,1010.0,75.71428571428572,0.0,400.0,0.0,0.0,0.0,0.0,0.0,,0.0,0.0,0.0,0.0,0.0,0.0,0.0,0.0
109,EN-1.3967-GX2CrNiMnMoNNb21-16-5-3-Cast-Stainless-Steel,200.0,22.0,0.28,79.0,690.0,350.0,300,1430,1380,470,13.0,16.0,1.9,2.1666666666666665,25.0,7.9,4.8,66,180,130.0,310.0,14.0,25.0,24.0,22.0,3.5,15.0,54.05,16.0,5.0,3.25,0.5,0.0,0.015,20.75,0.0,0.0125,0.005,36.0,0.125,0.275,0.0,0.0,0.0,200.0,240.0,1070.0,74.0,0.0,440.0,0.0,0.0,0.0,0.0,0.0,,0.0,0.0,0.0,0.0,0.0,0.0,0.0,0.0
110,EN-1.3975-GX3CrNiMnSi17-9-8-Cast-Stainless-Steel,190.0,27.0,0.28,76.0,660.0,320.0,340,1360,1320,500,14.0,16.0,2.0999999999999996,2.4333333333333336,15.0,7.5,3.3,47,150,150.0,270.0,14.0,26.0,24.0,22.0,3.8,15.0,61.800000000000004,8.5,8.0,0.5,4.0,0.0,0.025,17.0,0.0,0.0225,0.015,21.0,0.0,0.13,0.0,0.0,0.0,190.0,230.0,910.0,70.5,0.0,410.0,0.0,0.0,0.0,0.0,0.0,,0.0,0.0,0.0,0.0,0.0,0.0,0.0,0.0
111,EN-1.4308-GX5CrNi19-10-Cast-Stainless-Steel,200.0,34.0,0.28,77.0,510.0,200.0,290,1420,1380,480,15.0,17.0,2.3,2.7,15.0,7.8,3.0,43,150,140.0,100.0,14.0,25.0,18.0,18.0,4.1,11.0,69.95,9.5,0.75,0.0,0.75,0.0,0.035,19.0,0.0,0.02,0.015,19.0,0.0,0.0,0.0,0.0,0.0,150.0,160.0,960.0,67.0,0.0,420.0,0.0,0.0,0.0,0.0,0.0,,0.0,0.0,0.0,0.0,0.0,0.0,0.0,0.0
