Repository: dovahkiin0022/dummy_group_repository

# dummy_group_repositiory
Reinhart group project template

# Problem Statement

## Data files
* `data/hw5-iron-alloy.csv`: a tabulated data file for about 1300 different iron alloys and their properties

## Objective
We want to predict the `Ultimate Tensile Strength` of alloys as a function of their composition.

# Workflows
* Data preprocessing: `notebooks/0_data_preprocessing.ipynb`
* Exploratory data analysis: ...
* Model fitting: ...
* Hyperparameter tuning: ...

## Note about creating yml files
You may want to leave the requirements very loosely defined so conda can locate correct dependencies on different platforms. This is achieved using the `--from-history` flag, like so:
`conda env export -n dummy_repository -f environment.yml --from-history`

File: data/hw5-iron-alloy.csv (part 1 of 12)
Names,"Elastic (Young's, Tensile) Modulus",Elongation at Break,Poisson's Ratio,Shear Modulus,Tensile Strength: Ultimate (UTS),Tensile Strength: Yield (Proof),Latent Heat of Fusion,Melting Completion (Liquidus),Melting Onset (Solidus),Specific Heat Capacity,Thermal Conductivity,Thermal Expansion,Electrical Conductivity: Equal Volume,Electrical Conductivity: Equal Weight (Specific),Base Metal Price,Density,Embodied Carbon,Embodied Energy,Embodied Water,Resilience: Ultimate (Unit Rupture Work),Resilience: Unit (Modulus of Resilience),Stiffness to Weight: Axial,Stiffness to Weight: Bending,Strength to Weight: Axial,Strength to Weight: Bending,Thermal Diffusivity,Thermal Shock Resistance,Iron (Fe)Fe,Nickel (Ni)Ni,Manganese (Mn)Mn,Molybdenum (Mo)Mo,Silicon (Si)Si,Copper (Cu)Cu,Carbon (C)C,Chromium (Cr)Cr,Vanadium (V)V,Phosphorus (P)P,Sulfur (S)S,Residualsres.,PREN (Pitting Resistance),Niobium (Nb)Nb,Nitrogen (N)N,Aluminum (Al)Al,Titanium (Ti)Ti,Zirconium (Zr)Zr,Brinell Hardness,Fatigue Strength,Reduction in Area,Maximum Temperature: Mechanical,Impact Strength: V-Notched Charpy,Tungsten (W)W,Maximum Temperature: Corrosion,Selenium (Se)Se,Cobalt (Co)Co,Magnesium (Mg)Mg,Tin (Sn)Sn,Arsenic (As)As,Fracture Toughness,Shear Strength,Compressive (Crushing) Strength,Curie Temperature,Rockwell C Hardness,Calcium (Ca)Ca,Boron (B)B,Oxygen (O)O,Rockwell B Hardness,Calomel Potential,Tantalum (Ta)Ta,Cerium (Ce)Ce,Lanthanum (La)La,Lead (Pb)Pb,Zinc (Zn)Zn
AWS-E100C-K3-or-E69C-K3-Weld-Metal,190,18,0.29,73,770,700,250,1460,1410,470,48,13,7.9,9,3.4,7.8,1.7,23,53,130,1290,13,24,27,24,13,23,92.6 to 98.5,0.5 to 2.5,0.75 to 2.3,0.25 to 0.65,0 to 0.8,0 to 0.35,0 to 0.15,0 to 0.15,0 to 0.030,0 to 0.025,0 to 0.025,0 to 0.5,NA,NA,NA,NA,NA,NA,NA,NA,NA,NA,NA,NA,NA,NA,NA,NA,NA,NA,NA,NA,NA,NA,NA,NA,NA,NA,NA,NA,NA,NA,NA,NA,NA
AWS-E110C-K3-or-E76C-K3-Weld-Metal,190,17,0.29,73,870,760,250,1460,1410,470,48,13,7.9,9,3.4,7.8,1.7,23,53,140,1550,13,24,31,26,13,26,92.6 to 98.5,0.5 to 2.5,0.75 to 2.3,0.25 to 0.65,0 to 0.8,0 to 0.35,0 to 0.15,0 to 0.15,0 to 0.030,0 to 0.025,0 to 0.025,0 to 0.5,NA,NA,NA,NA,NA,NA,NA,NA,NA,NA,NA,NA,NA,NA,NA,NA,NA,NA,NA,NA,NA,NA,NA,NA,NA,NA,NA,NA,NA,NA,NA,NA,NA
AWS-E110C-K4-or-E76C-K4-Weld-Metal,190,17,0.29,73,850,780,250,1460,1410,470,41,13,8,9.2,3.5,7.8,1.7,23,54,140,1600,13,24,30,25,11,25,92.1 to 98.4,0.5 to 2.5,0.75 to 2.3,0.25 to 0.65,0 to 0.8,0 to 0.35,0 to 0.15,0.15 to 0.65,0 to 0.030,0 to 0.025,0 to 0.025,0 to 0.5,NA,NA,NA,NA,NA,NA,NA,NA,NA,NA,NA,NA,NA,NA,NA,NA,NA,NA,NA,NA,NA,NA,NA,NA,NA,NA,NA,NA,NA,NA,NA,NA,NA
AWS-E120C-K4-or-E83C-K4-Weld-Metal,190,17,0.29,73,950,840,250,1460,1410,470,41,13,8,9.2,3.5,7.8,1.7,23,54,160,1880,13,24,34,27,11,28,92.1 to 98.4,0.5 to 2.5,0.75 to 2.3,0.25 to 0.65,0 to 0.8,0 to 0.35,0 to 0.15,0.15 to 0.65,0 to 0.030,0 to 0.025,0 to 0.025,0 to 0.5,NA,NA,NA,NA,NA,NA,NA,NA,NA,NA,NA,NA,NA,NA,NA,NA,NA,NA,NA,NA,NA,NA,NA,NA,NA,NA,NA,NA,NA,NA,NA,NA,NA
AWS-E70C-B2L-or-E49C-B2L-W52130-Weld-Metal,190,21,0.29,73,580,460,260,1460,1420,470,39,13,7.5,8.6,3,7.8,1.6,22,54,110,550,13,24,20,20,11,17,95.1 to 98,0 to 0.2,0.4 to 1.0,0.4 to 0.65,0.25 to 0.6,0 to 0.35,0 to 0.050,1.0 to 1.5,0 to 0.030,0 to 0.025,0 to 0.030,0 to 0.5,3,NA,NA,NA,NA,NA,NA,NA,NA,NA,NA,NA,NA,NA,NA,NA,NA,NA,NA,NA,NA,NA,NA,NA,NA,NA,NA,NA,NA,NA,NA,NA,NA
AWS-E70C-Ni2-or-E49C-Ni2-W22030-Weld-Metal,190,27,0.29,72,560,450,250,1450,1410,470,52,13,7.5,8.6,3.3,7.8,1.6,22,51,140,540,13,24,20,19,14,17,94.1 to 98.3,1.8 to 2.8,0 to 1.3,NA,0 to 0.9,0 to 0.35,0 to 0.080,NA,0 to 0.030,0 to 0.025,0 to 0.030,0 to 0.5,NA,NA,NA,NA,NA,NA,NA,NA,NA,NA,NA,NA,NA,NA,NA,NA,NA,NA,NA,NA,NA,NA,NA,NA,NA,NA,NA,NA,NA,NA,NA,NA,NA
AWS-E80C-B2-or-E55C-B2-W52030-Weld-Metal,190,22,0.29,73,630,530,260,1460,1420,470,39,13,7.5,8.6,3,7.8,1.6,22,53,130,740,13,24,22,21,11,18,95.3 to 97.9,0 to 0.2,0.4 to 1.0,0.4 to 0.65,0.25 to 0.6,NA,0.050 to 0.12,1.0 to 1.5,0 to 0.030,0 to 0.025,0 to 0.030,0 to 0.5,3,NA,NA,NA,NA,NA,NA,NA,NA,NA,NA,NA,NA,NA,NA,NA,NA,NA,NA,NA,NA,NA,NA,NA,NA,NA,NA,NA,NA,NA,NA,NA,NA
AWS-E80C-B3L-or-E55C-B3L-W53130-Weld-Metal,190,19,0.29,73,620,540,260,1460,1420,470,41,13,7.7,8.8,4,7.8,1.8,24,60,110,760,13,24,22,21,11,18,93.5 to 96.5,0 to 0.2,0.4 to 1.0,0.9 to 1.2,0.25 to 0.6,0 to 0.35,0 to 0.050,2.0 to 2.5,0 to 0.030,0 to 0.025,0 to 0.030,0 to 0.5,5.7,NA,NA,NA,NA,NA,NA,NA,NA,NA,NA,NA,NA,NA,NA,NA,NA,NA,NA,NA,NA,NA,NA,NA,NA,NA,NA,NA,NA,NA,NA,NA,NA
AWS-E80C-B6-or-E55C-B6-Weld-Metal,190,19,0.29,74,630,530,260,1450,1410,470,39,13,8.2,9.5,4.7,7.8,1.8,25,71,120,730,14,25,22,21,11,18,90.1 to 94.4,0 to 0.6,0.4 to 1.0,0.45 to 0.65,0.25 to 0.6,0 to 0.35,0 to 0.1,4.5 to 6.0,0 to 0.030,0 to 0.025,0 to 0.025,0 to 0.5,7.1,NA,NA,NA,NA,NA,NA,NA,NA,NA,NA,NA,NA,NA,NA,NA,NA,NA,NA,NA,NA,NA,NA,NA,NA,NA,NA,NA,NA,NA,NA,NA,NA
AWS-E80C-B8-or-E55C-B8-Weld-Metal,190,19,0.28,75,620,540,270,1450,1410,470,25,13,9.1,11,6.5,7.8,2.1,28,89,110,740,14,25,22,21,6.9,17,85.5 to 90.6,0 to 0.2,0.4 to 1.0,0.8 to 1.2,0.25 to 0.6,0 to 0.35,0 to 0.1,8.0 to 10.5,0 to 0.030,0 to 0.025,0 to 0.025,0 to 0.5,13,NA,NA,NA,NA,NA,NA,NA,NA,NA,NA,NA,NA,NA,NA,NA,NA,NA,NA,NA,NA,NA,NA,NA,NA,NA,NA,NA,NA,NA,NA,NA,NA
AWS-E80C-Ni1-or-E55C-Ni1-W21030-Weld-Metal,190,27,0.29,72,620,540,250,1460,1420,470,40,13,7.4,8.5,2.6,7.8,1.6,21,49,160,770,13,24,22,21,11,18,95.1 to 99.2,0.8 to 1.1,0 to 1.5,0 to 0.3,0 to 0.9,0 to 0.35,0 to 0.12,NA,0 to 0.030,0 to 0.025,0 to 0.030,0 to 0.5,NA,NA,NA,NA,NA,NA,NA,NA,NA,NA,NA,NA,NA,NA,NA,NA,NA,NA,NA,NA,NA,NA,NA,NA,NA,NA,NA,NA,NA,NA,NA,NA,NA
AWS-E80C-Ni2-or-E55C-Ni2-Weld-Metal,190,27,0.29,72,620,540,250,1450,1410,470,52,13,7.5,8.6,3.3,7.8,1.6,22,51,160,770,13,24,22,21,14,18,93.8 to 98.3,1.8 to 2.8,0 to 1.5,NA,0 to 0.9,0 to 0.35,0 to 0.12,NA,0 to 0.030,0 to 0.025,0 to 0.030,0 to 0.5,NA,NA,NA,NA,NA,NA,NA,NA,NA,NA,NA,NA,NA,NA,NA,NA,NA,NA,NA,NA,NA,NA,NA,NA,NA,NA,NA,NA,NA,NA,NA,NA,NA
AWS-E80C-Ni3-or-E55C-Ni3-W23030-Weld-Metal,190,27,0.29,72,630,530,260,1450,1410,470,51,13,7.4,8.5,3.9,7.8,1.7,23,53,160,740,13,24,22,21,14,19,92.8 to 97.3,2.8 to 3.8,0 to 1.5,NA,0 to 0.9,0 to 0.35,0 to 0.12,NA,0 to 0.030,0 to 0.025,0 to 0.030,0 to 0.5,NA,NA,NA,NA,NA,NA,NA,NA,NA,NA,NA,NA,NA,NA,NA,NA,NA,NA,NA,NA,NA,NA,NA,NA,NA,NA,NA,NA,NA,NA,NA,NA,NA
AWS-E80C-W2-or-E55C-W2-Weld-Metal,190,25,0.29,72,620,540,260,1450,1410,470,39,13,7.5,8.7,2.6,7.8,1.5,20,51,150,770,13,24,22,21,10,18,94.9 to 98,0.4 to 0.8,0.5 to 1.3,NA,0.35 to 0.8,0.3 to 0.75,0 to 0.12,0.45 to 0.7,0 to 0.030,0 to 0.025,0 to 0.030,0 to 0.5,NA,NA,NA,NA,NA,NA,NA,NA,NA,NA,NA,NA,NA,NA,NA,NA,NA,NA,NA,NA,NA,NA,NA,NA,NA,NA,NA,NA,NA,NA,NA,NA,NA
AWS-E90C-B3-or-E62C-B3-W53030-Weld-Metal,190,19,0.29,73,710,600,260,1460,1420,470,41,13,7.7,8.8,4,7.8,1.8,24,59,130,970,13,24,25,23,11,21,93.4 to 96.4,0 to 0.2,0.4 to 1.0,0.9 to 1.2,0.25 to 0.6,0 to 0.35,0.050 to 0.12,2.0 to 2.5,0 to 0.030,0 to 0.025,0 to 0.030,0 to 0.5,5.7,NA,NA,NA,NA,NA,NA,NA,NA,NA,NA,NA,NA,NA,NA,NA,NA,NA,NA,NA,NA,NA,NA,NA,NA,NA,NA,NA,NA,NA,NA,NA,NA
AWS-E90C-B9-or-E55C-B9-Weld-Metal,190,18,0.28,75,710,460,270,1460,1410,470,25,13,6.9,8,7,7.8,2.6,37,91,110,550,14,25,25,23,6.9,20,84.4 to 90.9,0 to 0.8,0 to 1.2,0.85 to 1.2,0 to 0.5,0 to 0.2,0.080 to 0.13,8.0 to 10.5,0.15 to 0.3,0 to 0.020,0 to 0.015,0 to 0.5,13,0.020 to 0.1,0.030 to 0.070,0 to 0.040,NA,NA,NA,NA,NA,NA,NA,NA,NA,NA,NA,NA,NA,NA,NA,NA,NA,NA,NA,NA,NA,NA,NA,NA,NA,NA,NA,NA,NA
AWS-E90C-D2-or-E62C-D2-W19230-Weld-Metal,190,19,0.29,73,690,620,250,1460,1420,470,49,13,7.3,8.4,2.5,7.8,1.6,21,49,130,1010,13,24,25,22,13,20,95.5 to 98.6,NA,1.0 to 1.9,0.4 to 0.6,0 to 0.9,0 to 0.35,0 to 0.12,NA,0 to 0.030,0 to 0.025,0 to 0.030,0 to 0.5,NA,NA,NA,NA,NA,NA,NA,NA,NA,NA,NA,NA,NA,NA,NA,NA,NA,NA,NA,NA,NA,NA,NA,NA,NA,NA,NA,NA,NA,NA,NA,NA,NA
AWS-E90C-K3-or-E62C-K3-Weld-Metal,190,55,0.29,73,710,600,250,1460,1410,470,48,13,7.9,9,3.4,7.8,1.7,23,53,370,980,13,24,25,22,13,21,92.6 to 98.5,0.5 to 2.5,0.75 to 2.3,0.25 to 0.65,0 to 0.8,0 to 0.35,0 to 0.15,0 to 0.15,0 to 0.030,0 to 0.025,0 to 0.025,0 to 0.5,NA,NA,NA,NA,NA,NA,NA,NA,NA,NA,NA,NA,NA,NA,NA,NA,NA,NA,NA,NA,NA,NA,NA,NA,NA,NA,NA,NA,NA,NA,NA,NA,NA
AWS-ER100S-1-or-ER69S-1-K10882-Weld-Metal,190,18,0.29,73,770,700,250,1460,1410,470,49,13,7.7,8.9,3.6,7.8,1.8,24,54,130,1290,13,24,27,24,13,23,93.5 to 96.9,1.4 to 2.1,1.3 to 1.8,0.25 to 0.55,0.2 to 0.55,0 to 0.25,0 to 0.080,0 to 0.3,0 to 0.050,0 to 0.010,0 to 0.010,0 to 0.5,NA,NA,NA,0 to 0.1,0 to 0.1,0 to 0.1,NA,NA,NA,NA,NA,NA,NA,NA,NA,NA,NA,NA,NA,NA,NA,NA,NA,NA,NA,NA,NA,NA,NA,NA,NA,NA,NA
AWS-ER110S-1-or-ER76S-1-K21015-Weld-Metal,190,17,0.29,73,870,740,250,1460,1410,470,47,13,7.7,8.8,4,7.8,1.8,25,55,140,1460,13,24,31,26,13,26,92.8 to 96.3,1.9 to 2.6,1.4 to 1.8,0.25 to 0.55,0.2 to 0.55,0 to 0.25,0 to 0.090,0 to 0.5,0 to 0.040,0 to 0.010,0 to 0.010,0 to 0.5,NA,NA,NA,0 to 0.1,0 to 0.1,0 to 0.1,NA,NA,NA,NA,NA,NA,NA,NA,NA,NA,NA,NA,NA,NA,NA,NA,NA,NA,NA,NA,NA,NA,NA,NA,NA,NA,NA
AWS-ER120S-1-or-ER83S-1-K21030-Weld-Metal,190,17,0.29,73,930,830,260,1460,1410,470,46,13,7.8,9,4.2,7.8,1.9,25,56,150,1850,13,24,33,27,13,27,92.4 to 96.1,2.0 to 2.8,1.4 to 1.8,0.3 to 0.65,0.25 to 0.6,0 to 0.25,0 to 0.1,0 to 0.6,0 to 0.030,0 to 0.010,0 to 0.010,0 to 0.5,NA,NA,NA,0 to 0.1,0 to 0.1,0 to 0.1,NA,NA,NA,NA,NA,NA,NA,NA,NA,NA,NA,NA,NA,NA,NA,NA,NA,NA,NA,NA,NA,NA,NA,NA,NA,NA,NA
AWS-ER70S-A1-or-ER49S-A1-K11235-Weld-Metal,190,22,0.29,73,590,450,260,1460,1420,470,50,13,7.2,8.3,2.5,7.8,1.5,20,48,120,540,13,24,21,20,14,17,96.1 to 99.3,0 to 0.2,0 to 1.3,0.4 to 0.65,0.3 to 0.7,0 to 0.35,0 to 0.12,NA,NA,0 to 0.025,0 to 0.025,0 to 0.5,NA,NA,NA,NA,NA,NA,NA,NA,NA,NA,NA,NA,NA,NA,NA,NA,NA,NA,NA,NA,NA,NA,NA,NA,NA,NA,NA,NA,NA,NA,NA,NA,NA
AWS-ER70S-B2L-or-ER49S-B2L-K20500-Weld-Metal,190,22,0.29,73,590,450,260,1460,1420,470,40,13,7.5,8.6,3,7.8,1.6,21,54,120,530,13,24,21,20,11,17,95.3 to 97.6,0 to 0.2,0.4 to 0.7,0.4 to 0.65,0.4 to 0.7,0 to 0.35,0 to 0.050,1.2 to 1.5,NA,0 to 0.025,0 to 0.025,0 to 0.5,3.1,NA,NA,NA,NA,NA,NA,NA,NA,NA,NA,NA,NA,NA,NA,NA,NA,NA,NA,NA,NA,NA,NA,NA,NA,NA,NA,NA,NA,NA,NA,NA,NA
AWS-ER80S-B2-or-ER55S-B2-K20900-Weld-Metal,190,21,0.29,73,620,540,260,1460,1420,470,40,13,7.5,8.6,3,7.8,1.6,21,54,130,760,13,24,22,21,11,18,95.2 to 97.5,0 to 0.2,0.4 to 0.7,0.4 to 0.65,0.4 to 0.7,0 to 0.35,0.070 to 0.12,1.2 to 1.5,NA,0 to 0.025,0 to 0.025,0 to 0.5,3.1,NA,NA,NA,NA,NA,NA,NA,NA,NA,NA,NA,NA,NA,NA,NA,NA,NA,NA,NA,NA,NA,NA,NA,NA,NA,NA,NA,NA,NA,NA,NA,NA
AWS-ER80S-B3L-or-ER55S-B3L-K30560-Weld-Metal,190,19,0.29,74,630,530,260,1460,1420,470,41,13,7.7,8.9,4.1,7.8,1.8,23,60,120,730,13,24,22,21,11,18,93.6 to 96,0 to 0.2,0.4 to 0.7,0.9 to 1.2,0.4 to 0.7,0 to 0.35,0 to 0.050,2.3 to 2.7,NA,0 to 0.025,0 to 0.025,0 to 0.5,6,NA,NA,NA,NA,NA,NA,NA,NA,NA,NA,NA,NA,NA,NA,NA,NA,NA,NA,NA,NA,NA,NA,NA,NA,NA,NA,NA,NA,NA,NA,NA,NA
AWS-ER80S-B6-or-ER55S-B6-S50280-Weld-Metal,190,19,0.29,74,620,540,260,1460,1410,470,40,13,8.2,9.5,4.7,7.8,1.8,24,71,110,750,14,25,22,21,11,18,90.6 to 94.7,0 to 0.6,0.4 to 0.7,0.45 to 0.65,0 to 0.5,0 to 0.35,0 to 0.1,4.5 to 6.0,NA,0 to 0.025,0 to 0.025,0 to 0.5,7.1,NA,NA,NA,NA,NA,NA,NA,NA,NA,NA,NA,NA,NA,NA,NA,NA,NA,NA,NA,NA,NA,NA,NA,NA,NA,NA,NA,NA,NA,NA,NA,NA
AWS-ER80S-B8-or-ER55S-B8-S50480-Weld-Metal,190,19,0.28,75,630,530,270,1460,1410,470,26,13,8.1,9.3,6.5,7.8,2,28,89,120,720,14,25,22,21,6.9,17,85.6 to 90.8,0 to 0.5,0.4 to 0.7,0.8 to 1.2,0 to 0.5,0 to 0.35,0 to 0.1,8.0 to 10.5,NA,0 to 0.025,0 to 0.025,0 to 0.5,13,NA,NA,NA,NA,NA,NA,NA,NA,NA,NA,NA,NA,NA,NA,NA,NA,NA,NA,NA,NA,NA,NA,NA,NA,NA,NA,NA,NA,NA,NA,NA,NA
AWS-ER80S-D2-or-ER55S-D2-K10945-Weld-Metal,190,19,0.29,73,620,540,260,1450,1410,470,47,13,7.4,8.5,2.6,7.8,1.6,21,50,110,770,13,24,22,21,13,18,95.2 to 97.4,0 to 0.15,1.6 to 2.1,0.4 to 0.6,0.5 to 0.8,0 to 0.5,0.070 to 0.12,NA,NA,0 to 0.025,0 to 0.025,0 to 0.5,NA,NA,NA,NA,NA,NA,NA,NA,NA,NA,NA,NA,NA,NA,NA,NA,NA,NA,NA,NA,NA,NA,NA,NA,NA,NA,NA,NA,NA,NA,NA,NA,NA
AWS-ER80S-Ni1-or-ER55S-Ni1-K11260-Weld-Metal,190,27,0.29,72,630,530,260,1450,1410,470,41,13,7.5,8.6,2.7,7.8,1.6,21,49,160,740,13,24,22,21,11,19,95.3 to 98.8,0.8 to 1.1,0 to 1.3,0 to 0.35,0.4 to 0.8,0 to 0.35,0 to 0.12,0 to 0.15,0 to 0.050,0 to 0.025,0 to 0.025,0 to 0.5,NA,NA,NA,NA,NA,NA,NA,NA,NA,NA,NA,NA,NA,NA,NA,NA,NA,NA,NA,NA,NA,NA,NA,NA,NA,NA,NA,NA,NA,NA,NA,NA,NA
AWS-ER80S-Ni2-or-ER55S-Ni2-K21240-Weld-Metal,190,27,0.29,72,620,540,260,1450,1410,470,52,13,7.5,8.6,3.4,7.8,1.6,22,51,160,770,13,24,22,21,14,18,94.2 to 97.6,2.0 to 2.8,0 to 1.3,NA,0.4 to 0.8,0 to 0.35,0 to 0.12,NA,NA,0 to 0.025,0 to 0.025,0 to 0.5,NA,NA,NA,NA,NA,NA,NA,NA,NA,NA,NA,NA,NA,NA,NA,NA,NA,NA,NA,NA,NA,NA,NA,NA,NA,NA,NA,NA,NA,NA,NA,NA,NA
AWS-ER80S-Ni3-or-ER55S-Ni3-K31240-Weld-Metal,190,27,0.29,72,630,530,260,1450,1410,470,51,13,7.4,8.5,4,7.8,1.7,23,52,160,740,13,24,22,21,14,19,93.2 to 96.6,3.0 to 3.8,0 to 1.3,NA,0.4 to 0.8,0 to 0.35,0 to 0.12,NA,NA,0 to 0.025,0 to 0.025,0 to 0.5,NA,NA,NA,NA,NA,NA,NA,NA,NA,NA,NA,NA,NA,NA,NA,NA,NA,NA,NA,NA,NA,NA,NA,NA,NA,NA,NA,NA,NA,NA,NA,NA,NA
AWS-ER90S-B3-or-ER62S-B3-K30960-Weld-Metal,190,19,0.29,73,690,620,260,1460,1420,470,40,13,7.7,8.9,4.1,7.8,1.8,24,60,130,1000,13,24,25,22,11,20,93.5 to 95.9,0 to 0.2,0.4 to 0.7,0.9 to 1.2,0.4 to 0.7,0 to 0.35,0.070 to 0.12,2.3 to 2.7,NA,0 to 0.025,0 to 0.025,0 to 0.5,6,NA,NA,NA,NA,NA,NA,NA,NA,NA,NA,NA,NA,NA,NA,NA,NA,NA,NA,NA,NA,NA,NA,NA,NA,NA,NA,NA,NA,NA,NA,NA,NA
AWS-ER90S-B9-or-ER62S-B9-S50482-Weld-Metal,190,18,0.28,75,690,470,270,1450,1410,470,25,13,7,8.1,7,7.8,2.6,37,91,110,570,14,25,25,22,6.9,19,84.4 to 90.7,0 to 0.8,0 to 1.2,0.85 to 1.2,0.15 to 0.5,0 to 0.2,0.070 to 0.13,8.0 to 10.5,0.15 to 0.3,0 to 0.010,0 to 0.010,0 to 0.5,13,0.020 to 0.1,0.030 to 0.070,0 to 0.040,NA,NA,NA,NA,NA,NA,NA,NA,NA,NA,NA,NA,NA,NA,NA,NA,NA,NA,NA,NA,NA,NA,NA,NA,NA,NA,NA,NA,NA
AWS-ER90S-D2-or-ER62S-D2-Weld-Metal,190,19,0.29,73,710,600,260,1450,1410,470,47,13,7.4,8.5,2.6,7.8,1.6,21,50,130,980,13,24,25,23,13,21,95.2 to 97.4,0 to 0.15,1.6 to 2.1,0.4 to 0.6,0.5 to 0.8,0 to 0.5,0.070 to 0.12,NA,NA,0 to 0.025,0 to 0.025,0 to 0.5,NA,NA,NA,NA,NA,NA,NA,NA,NA,NA,NA,NA,NA,NA,NA,NA,NA,NA,NA,NA,NA,NA,NA,NA,NA,NA,NA,NA,NA,NA,NA,NA,NA
ASTM-A356-Grade-10-J22090-Cast-Steel,190,23,0.29,74,670,430,260,1470,1430,470,39,13,7.6,8.8,3.9,7.9,1.8,23,59,130,480,13,24,24,22,11,19,94.4 to 96.6,NA,0.5 to 0.8,0.9 to 1.2,0 to 0.6,NA,0 to 0.2,2.0 to 2.8,NA,0 to 0.035,0 to 0.030,NA,5.9,NA,NA,NA,NA,NA,200,300,39,460,NA,NA,NA,NA,NA,NA,NA,NA,NA,NA,NA,NA,NA,NA,NA,NA,NA,NA,NA,NA,NA,NA,NA
ASTM-A356-Grade-2-J12523-Cast-Steel,190,25,0.29,73,510,270,250,1470,1430,470,51,13,7.1,8.2,2.4,7.9,1.5,20,47,110,190,13,24,18,18,14,15,97.7 to 99.55,NA,0 to 0.7,0.45 to 0.65,0 to 0.6,NA,0 to 0.25,NA,NA,0 to 0.035,0 to 0.030,NA,NA,NA,NA,NA,NA,NA,150,200,39,410,NA,NA,NA,NA,NA,NA,NA,NA,NA,NA,NA,NA,NA,NA,NA,NA,NA,NA,NA,NA,NA,NA,NA
ASTM-A356-Grade-5-J12540-Cast-Steel,190,25,0.29,73,550,310,250,1470,1420,470,49,13,7.2,8.3,2.6,7.9,1.5,20,49,120,250,13,24,20,19,13,16,97.1 to 99.2,NA,0 to 0.7,0.4 to 0.6,0 to 0.6,NA,0 to 0.25,0.4 to 0.7,NA,0 to 0.035,0 to 0.030,NA,2.2,NA,NA,NA,NA,NA,170,230,39,420,NA,NA,NA,NA,NA,NA,NA,NA,NA,NA,NA,NA,NA,NA,NA,NA,NA,NA,NA,NA,NA,NA,NA
ASTM-A356-Grade-6-J12073-Cast-Steel,190,25,0.29,73,550,350,250,1460,1420,470,41,13,7.4,8.4,2.9,7.8,1.6,21,53,120,320,13,24,20,19,11,16,96.2 to 98.1,NA,0.5 to 0.8,0.45 to 0.65,0 to 0.6,NA,0 to 0.2,1.0 to 1.5,NA,0 to 0.035,0 to 0.030,NA,3.1,NA,NA,NA,NA,NA,170,250,39,430,NA,NA,NA,NA,NA,NA,NA,NA,NA,NA,NA,NA,NA,NA,NA,NA,NA,NA,NA,NA,NA,NA,NA
ASTM-A356-Grade-8-J11697-Cast-Steel,190,21,0.29,73,630,390,260,1470,1430,470,38,13,7.5,8.6,3.5,7.8,2,26,55,110,390,13,24,22,21,10,18,95.4 to 97.4,NA,0.5 to 0.9,0.9 to 1.2,0.2 to 0.6,NA,0 to 0.2,1.0 to 1.5,0.050 to 0.15,0 to 0.035,0 to 0.030,NA,4.7,NA,NA,NA,NA,NA,190,270,50,440,NA,NA,NA,NA,NA,NA,NA,NA,NA,NA,NA,NA,NA,NA,NA,NA,NA,NA,NA,NA,NA,NA,NA
ASTM-A356-Grade-9-J21610-Cast-Steel,190,17,0.29,73,670,460,260,1470,1430,470,41,13,7.5,8.6,3.6,7.8,2.4,33,56,100,570,13,24,24,22,11,19,95.2 to 97.2,NA,0.5 to 0.9,0.9 to 1.2,0.2 to 0.6,NA,0 to 0.2,1.0 to 1.5,0.2 to 0.35,0 to 0.035,0 to 0.030,NA,4.7,NA,NA,NA,NA,NA,200,310,50,440,NA,NA,NA,NA,NA,NA,NA,NA,NA,NA,NA,NA,NA,NA,NA,NA,NA,NA,NA,NA,NA,NA,NA
ASTM-Grade-LC1-J12522-Cast-Carbon-Molybdenum-Steel,190,27,0.29,73,540,270,250,1470,1420,470,50,13,7.2,8.2,2.4,7.9,1.5,20,47,120,200,13,24,19,19,13,16,97.6 to 99.05,NA,0.5 to 0.8,0.45 to 0.65,0 to 0.6,NA,0 to 0.25,NA,NA,0 to 0.040,0 to 0.045,NA,NA,NA,NA,NA,NA,NA,160,200,40,410,NA,NA,NA,NA,NA,NA,NA,NA,NA,NA,NA,NA,NA,NA,NA,NA,NA,NA,NA,NA,NA,NA,NA
ASTM-Grade-LC2-J22500-Cast-Nickel-Steel,190,27,0.29,73,570,310,250,1460,1420,470,52,13,7.5,8.6,3.4,7.9,1.6,22,50,130,260,13,24,20,19,14,17,95.3 to 97.5,2.0 to 3.0,0.5 to 0.8,NA,0 to 0.6,NA,0 to 0.25,NA,NA,0 to 0.040,0 to 0.045,NA,NA,NA,NA,NA,NA,NA,170,230,40,410,NA,NA,NA,NA,NA,NA,NA,NA,NA,NA,NA,NA,NA,NA,NA,NA,NA,NA,NA,NA,NA,NA,NA
ASTM-Grade-LC2-1-J42215-Cast-Alloy-Steel,190,20,0.29,73,810,630,260,1460,1420,470,46,13,8,9.1,5,7.9,1.9,25,60,150,1040,13,24,29,25,12,24,92.5 to 95.3,2.5 to 3.5,0.55 to 0.75,0.3 to 0.6,0 to 0.5,NA,0 to 0.22,1.4 to 1.9,NA,0 to 0.040,0 to 0.045,NA,3.1,NA,NA,NA,NA,NA,240,430,34,450,NA,NA,NA,NA,NA,NA,NA,NA,NA,NA,NA,NA,NA,NA,NA,NA,NA,NA,NA,NA,NA,NA,NA
ASTM-Grade-LC3-J31550-Cast-Nickel-Steel,190,27,0.29,73,570,310,250,1460,1420,470,52,13,7.6,8.7,4,7.9,1.7,23,52,130,260,13,24,20,19,14,17,94.4 to 96.5,3.0 to 4.0,0.5 to 0.8,NA,0 to 0.6,NA,0 to 0.15,NA,NA,0 to 0.040,0 to 0.045,NA,NA,NA,NA,NA,NA,NA,170,230,40,410,NA,NA,NA,NA,NA,NA,NA,NA,NA,NA,NA,NA,NA,NA,NA,NA,NA,NA,NA,NA,NA,NA,NA
ASTM-Grade-LC4-J41500-Cast-Nickel-Steel,190,27,0.29,73,570,310,250,1460,1420,470,49,13,7.8,8.9,4.6,7.9,1.8,24,54,130,260,13,24,20,19,13,17,93.4 to 95.5,4.0 to 5.0,0.5 to 0.8,NA,0 to 0.6,NA,0 to 0.15,NA,NA,0 to 0.040,0 to 0.045,NA,NA,NA,NA,NA,NA,NA,170,230,40,410,NA,NA,NA,NA,NA,NA,NA,NA,NA,NA,NA,NA,NA,NA,NA,NA,NA,NA,NA,NA,NA,NA,NA
ASTM-Grade-LC9-J31300-Cast-Nickel-Steel,190,22,0.29,73,660,590,260,1450,1410,470,NA,13,8.9,10,8,7.9,2.3,31,65,140,920,13,24,23,21,NA,20,87.4 to 91.5,8.5 to 10,0 to 0.9,0 to 0.2,0 to 0.45,0 to 0.3,0 to 0.13,0 to 0.5,0 to 0.030,0 to 0.040,0 to 0.045,NA,NA,NA,NA,NA,NA,NA,200,420,34,430,NA,NA,NA,NA,NA,NA,NA,NA,NA,NA,NA,NA,NA,NA,NA,NA,NA,NA,NA,NA,NA,NA,NA
ASTM-Grade-LCC-J02505-Cast-Carbon-Manganese-Steel,190,25,0.29,72,570,310,250,1450,1410,470,49,13,7.3,8.4,1.8,7.8,1.4,18,45,120,260,13,24,20,20,13,17,96.9 to 100,NA,0 to 1.2,NA,0 to 0.6,NA,0 to 0.25,NA,NA,0 to 0.040,0 to 0.045,0 to 1.0,NA,NA,NA,NA,NA,NA,170,230,40,400,NA,NA,NA,NA,NA,NA,NA,NA,NA,NA,NA,NA,NA,NA,NA,NA,NA,NA,NA,NA,NA,NA,NA
EN-1.4931-GX23CrMoV12-1-Cast-Steel,200,17,0.28,76,810,620,270,1460,1420,470,24,14,9.8,11,8.5,7.8,2.9,42,100,130,970,14,25,29,25,6.5,22,83.2 to 86.8,0 to 1.0,0.5 to 0.8,1.0 to 1.2,0 to 0.4,NA,0.2 to 0.26,11.3 to 12.2,0.25 to 0.35,0 to 0.030,0 to 0.020,NA,16,NA,NA,NA,NA,NA,240,410,NA,600,30,0 to 0.5,NA,NA,NA,NA,NA,NA,NA,NA,NA,NA,NA,NA,NA,NA,NA,NA,NA,NA,NA,NA,NA
EN-1.5410-G10MnMoV6-3-Cast-Steel,190,20 to 25,0.29,73,560 to 620,400 to 480,250,1460,1420,470,51,13,7.3,8.3,2.3,7.8,1.7,22,49,120 to 130,430 to 610,13,24,20 to 22,19 to 21,14,16 to 18,96.9 to 98.6,NA,1.2 to 1.8,0.2 to 0.4,0 to 0.6,NA,0 to 0.12,NA,0.050 to 0.1,0 to 0.025,0 to 0.020,NA,NA,NA,NA,NA,NA,NA,170 to 190,290 to 330,NA,400,67 to 68,NA,NA,NA,NA,NA,NA,NA,NA,NA,NA,NA,NA,NA,NA,NA,NA,NA,NA,NA,NA,NA,NA
EN-1.5419-G20Mo5-Cast-Steel,190,25,0.29,73,540,270,250,1460,1420,470,49,13,7.2,8.2,2.4,7.8,1.5,20,48,110,200,13,24,19,19,13,16,97.5 to 99,NA,0.5 to 1.0,0.4 to 0.6,0 to 0.6,NA,0.15 to 0.23,NA,NA,0 to 0.025,0 to 0.030,NA,NA,NA,NA,NA,NA,NA,160,200,NA,410,31,NA,NA,NA,NA,NA,NA,NA,NA,NA,NA,NA,NA,NA,NA,NA,NA,NA,NA,NA,NA,NA,NA
EN-1.5422-G18Mo5-Cast-Steel,190,26,0.29,73,520,270,250,1460,1420,470,39,13,7.3,8.4,2.7,7.9,1.6,22,50,110,200,13,24,18,18,10,15,96.3 to 98.6,0 to 0.4,0.8 to 1.2,0.45 to 0.65,0 to 0.6,0 to 0.3,0.15 to 0.2,0 to 0.3,0 to 0.050,0 to 0.020,0 to 0.020,NA,NA,NA,NA,NA,NA,NA,150,200,NA,410,NA,NA,NA,NA,NA,NA,NA,NA,NA,NA,NA,NA,NA,NA,NA,NA,NA,NA,NA,NA,NA,NA,NA
EN-1.5636-G9Ni10-Cast-Steel,190,27,0.29,73,560,310,250,1460,1420,470,52,13,7.6,8.7,3.6,7.9,1.7,23,52,130,260,13,24,20,19,14,16,94.6 to 97.4,2.0 to 3.0,0.5 to 0.8,0 to 0.2,0 to 0.6,0 to 0.3,0.060 to 0.12,0 to 0.3,0 to 0.050,0 to 0.020,0 to 0.015,NA,NA,NA,NA,NA,NA,NA,170,230,NA,410,NA,NA,NA,NA,NA,NA,NA,NA,NA,NA,NA,NA,NA,NA,NA,NA,NA,NA,NA,NA,NA,NA,NA
EN-1.5638-G9Ni14-Cast-Steel,190,23,0.29,73,580,410,250,1460,1420,470,52,13,7.6,8.7,4,7.9,1.7,23,52,120,450,13,24,20,20,14,17,94.4 to 96.4,3.0 to 4.0,0.5 to 0.8,NA,0 to 0.6,NA,0.060 to 0.12,NA,NA,0 to 0.020,0 to 0.015,NA,NA,NA,NA,NA,NA,NA,170,290,NA,410,NA,NA,NA,NA,NA,NA,NA,NA,NA,NA,NA,NA,NA,NA,NA,NA,NA,NA,NA,NA,NA,NA,NA
EN-1.5681-GX9Ni5-Cast-Steel,190,20,0.29,73,630,430,250,1460,1420,470,48,13,7.9,9,5,7.9,1.9,25,55,110,490,13,24,22,21,13,19,92.9 to 94.9,4.5 to 5.5,0.5 to 0.8,NA,0 to 0.6,NA,0.060 to 0.12,NA,NA,0 to 0.020,0 to 0.020,NA,NA,NA,NA,NA,NA,NA,190,300,NA,420,110,NA,NA,NA,NA,NA,NA,NA,NA,NA,NA,NA,NA,NA,NA,NA,NA,NA,NA,NA,NA,NA,NA
EN-1.6220-G20Mn5-Cast-Steel,190,23 to 25,0.29,73,550 to 580,340,250,1460,1420,470,52,13,7.3,8.4,2.1,7.8,1.5,19,48,110 to 120,300 to 310,13,24,19 to 20,19 to 20,14,16 to 17,96.7 to 98.8,0 to 0.8,1.0 to 1.6,NA,0 to 0.6,NA,0.17 to 0.23,NA,NA,0 to 0.020,0 to 0.030,NA,NA,NA,NA,NA,NA,NA,170,240 to 250,NA,400,49 to 57,NA,NA,NA,NA,NA,NA,NA,NA,NA,NA,NA,NA,NA,NA,NA,NA,NA,NA,NA,NA,NA,NA
EN-1.6553-G25NiCrMo3-Cast-Steel,190,19 to 21,0.29,73,710 to 800,470 to 670,250,1460,1420,470,39,13,7.5,8.6,2.7,7.8,1.6,21,51,130 to 150,600 to 1190,13,24,25 to 28,23 to 24,10,21 to 23,95.6 to 98.2,0.4 to 0.8,0.6 to 1.0,0.15 to 0.3,0 to 0.8,0 to 0.3,0.23 to 0.28,0.4 to 0.8,0 to 0.030,0 to 0.030,0 to 0.025,NA,NA,NA,NA,NA,NA,NA,210 to 240,330 to 460,NA,420,30,NA,NA,NA,NA,NA,NA,NA,NA,NA,NA,NA,NA,NA,NA,NA,NA,NA,NA,NA,NA,NA,NA
EN-1.6554-G25NiCrMo6-Cast-Steel,190,17 to 21,0.29,73,780 to 930,550 to 790,250,1460,1420,470,40,13,7.6,8.7,3.4,7.9,1.7,22,53,140 to 150,810 to 1650,13,24,27 to 33,24 to 27,11,23 to 27,94.6 to 97.3,1.0 to 2.0,0.6 to 0.9,0.2 to 0.3,0 to 0.6,0 to 0.3,0.23 to 0.28,0.7 to 0.9,0 to 0.030,0 to 0.030,0 to 0.025,NA,NA,NA,NA,NA,NA,NA,230 to 280,380 to 520,NA,420,30 to 45,NA,NA,NA,NA,NA,NA,NA,NA,NA,NA,NA,NA,NA,NA,NA,NA,NA,NA,NA,NA,NA,NA
EN-1.6570-G32NiCrMo8-5-4-Cast-Steel,190,11 to 17,0.29,73,910 to 1130,760 to 1060,250,1460,1420,470,40,13,7.7,8.8,3.9,7.9,1.7,23,56,120 to 140,1520 to 3010,13,24,32 to 40,27 to 31,11,27 to 33,94 to 96.2,1.6 to 2.1,0.6 to 1.0,0.3 to 0.5,0 to 0.6,NA,0.28 to 0.35,1.0 to 1.4,NA,0 to 0.020,0 to 0.015,NA,2.5,NA,NA,NA,NA,NA,270 to 340,500 to 660,NA,440,40 to 48,NA,NA,NA,NA,NA,NA,NA,NA,NA,NA,NA,NA,NA,NA,NA,NA,NA,NA,NA,NA,NA,NA
EN-1.6579-G35CrNiMo6-6-Cast-Steel,190,11 to 14,0.29,73,850 to 980,600 to 910,250,1460,1410,470,39,13,7.7,8.8,3.7,7.8,1.7,22,56,100 to 120,950 to 2210,13,24,30 to 35,25 to 28,11,25 to 29,94.2 to 96.1,1.4 to 1.7,0.6 to 1.0,0.15 to 0.35,0 to 0.6,NA,0.32 to 0.38,1.4 to 1.7,NA,0 to 0.025,0 to 0.030,NA,2.4,NA,NA,NA,NA,NA,260 to 290,380 to 570,NA,440,35 to 41,NA,NA,NA,NA,NA,NA,NA,NA,NA,NA,NA,NA,NA,NA,NA,NA,NA,NA,NA,NA,NA,NA
EN-1.6750-G20NiMoCr4-Cast-Steel,190,18,0.29,73,650,460,250,1460,1420,470,39,13,7.5,8.6,3.3,7.9,1.7,22,52,110,570,13,24,23,21,10,19,95.3 to 97.5,0.8 to 1.2,0.8 to 1.2,0.4 to 0.8,0 to 0.6,NA,0.17 to 0.23,0.3 to 0.5,NA,0 to 0.025,0 to 0.030,NA,2.4,NA,NA,NA,NA,NA,190,310,NA,420,46,NA,NA,NA,NA,NA,NA,NA,NA,NA,NA,NA,NA,NA,NA,NA,NA,NA,NA,NA,NA,NA,NA
EN-1.6771-G30NiCrMo14-Cast-Steel,190,8.0 to 8.7,0.29,73,930 to 1180,740 to 1140,250,1460,1420,470,46,13,8,9.2,5,7.9,1.9,25,58,75 to 93,1460 to 3450,13,24,33 to 41,27 to 31,13,27 to 35,92.2 to 95,3.0 to 4.0,0.6 to 1.0,0.3 to 0.6,0 to 0.6,NA,0.27 to 0.33,0.8 to 1.2,NA,0 to 0.030,0 to 0.020,NA,2.5,NA,NA,NA,NA,NA,280 to 350,440 to 680,NA,440,20 to 32,NA,NA,NA,NA,NA,NA,NA,NA,NA,NA,NA,NA,NA,NA,NA,NA,NA,NA,NA,NA,NA,NA
EN-1.6781-G17NiCrMo13-6-Cast-Steel,190,17,0.29,73,830,680,260,1460,1420,470,44,13,7.9,9.1,5,7.9,1.9,25,60,130,1220,13,24,29,25,12,24,92.6 to 94.6,3.0 to 3.5,0.55 to 0.8,0.45 to 0.6,0 to 0.5,NA,0.15 to 0.19,1.3 to 1.8,NA,0 to 0.015,0 to 0.015,NA,3.3,NA,NA,NA,NA,NA,250,450,NA,450,NA,NA,NA,NA,NA,NA,NA,NA,NA,NA,NA,NA,NA,NA,NA,NA,NA,NA,NA,NA,NA,NA,NA
EN-1.7221-G26CrMo4-Cast-Steel,190,11 to 17,0.29,73,650 to 780,430 to 630,250,1460,1420,470,44,13,7.3,8.4,2.4,7.8,1.5,20,51,83 to 98,490 to 1050,13,24,23 to 27,21 to 24,12,19 to 23,96.8 to 98.3,NA,0.5 to 0.8,0.15 to 0.3,0 to 0.6,NA,0.22 to 0.29,0.8 to 1.2,NA,0 to 0.025,0 to 0.030,NA,NA,NA,NA,NA,NA,NA,200 to 230,290 to 390,NA,420,20 to 38,NA,NA,NA,NA,NA,NA,NA,NA,NA,NA,NA,NA,NA,NA,NA,NA,NA,NA,NA,NA,NA,NA
EN-1.7230-G34CrMo4-Cast-Steel,190,11 to 12,0.29,73,720 to 910,510 to 740,250,1460,1420,470,44,13,7.3,8.4,2.4,7.8,1.5,20,51,79 to 97,700 to 1460,13,24,26 to 32,23 to 27,12,21 to 27,96.7 to 98.3,NA,0.5 to 0.8,0.15 to 0.3,0 to 0.6,NA,0.3 to 0.37,0.8 to 1.2,NA,0 to 0.025,0 to 0.030,NA,NA,NA,NA,NA,NA,NA,220 to 270,320 to 460,NA,420,29 to 30,NA,NA,NA,NA,NA,NA,NA,NA,NA,NA,NA,NA,NA,NA,NA,NA,NA,NA,NA,NA,NA,NA
EN-1.7231-G42CrMo4-Cast-Steel,190,11 to 12,0.29,73,790 to 930,570 to 800,250,1460,1420,470,46,13,7.3,8.4,2.5,7.8,1.5,20,51,87 to 100,870 to 1700,13,24,28 to 33,24 to 27,12,23 to 27,96.4 to 98.1,NA,0.6 to 1.0,0.15 to 0.3,0 to 0.6,NA,0.38 to 0.45,0.8 to 1.2,NA,0 to 0.025,0 to 0.030,NA,NA,NA,NA,NA,NA,NA,240 to 280,360 to 500,NA,420,28 to 30,NA,NA,NA,NA,NA,NA,NA,NA,NA,NA,NA,NA,NA,NA,NA,NA,NA,NA,NA,NA,NA,NA
EN-1.7357-G17CrMo5-5-Cast-Steel,190,23,0.29,73,590,360,250,1460,1420,470,41,13,7.4,8.5,2.9,7.8,1.6,21,53,120,340,13,24,21,20,11,17,96 to 97.9,NA,0.5 to 1.0,0.45 to 0.65,0 to 0.6,NA,0.15 to 0.2,1.0 to 1.5,NA,0 to 0.025,0 to 0.030,NA,3.1,NA,NA,NA,NA,NA,180,260,NA,430,30,NA,NA,NA,NA,NA,NA,NA,NA,NA,NA,NA,NA,NA,NA,NA,NA,NA,NA,NA,NA,NA,NA
EN-1.7365-GX15CrMo5-Cast-Steel,190,18,0.29,74,700,470,260,1460,1420,470,40,13,8.2,9.4,4.4,7.8,1.8,24,70,110,580,14,25,25,22,11,20,91.2 to 94.9,NA,0.5 to 0.8,0.45 to 0.65,0 to 0.8,0 to 0.3,0.12 to 0.19,4.0 to 6.0,0 to 0.050,0 to 0.025,0 to 0.025,NA,6.8,NA,NA,NA,NA,NA,210,320,NA,510,31,NA,NA,NA,NA,NA,NA,NA,NA,NA,NA,NA,NA,NA,NA,NA,NA,NA,NA,NA,NA,NA,NA
EN-1.7367-GX10CrMoV9-1-Cast-Steel,190,18,0.28,75,670,460,270,1460,1420,470,26,13,8.9,10,7,7.8,2.6,37,88,110,560,14,25,24,22,6.9,19,87.3 to 90.3,0 to 0.4,0.3 to 0.6,0.85 to 1.1,0.2 to 0.5,NA,0.080 to 0.12,8.0 to 9.5,0.18 to 0.25,0 to 0.030,0 to 0.010,NA,13,0.060 to 0.1,0.030 to 0.070,0 to 0.020,0 to 0.010,0 to 0.010,200,310,NA,600,31,NA,NA,NA,NA,NA,NA,NA,NA,NA,NA,NA,NA,NA,NA,NA,NA,NA,NA,NA,NA,NA,NA
EN-1.7376-GX15CrMo9-1-Cast-Steel,190,20,0.28,75,710,460,270,1460,1410,470,26,13,9.2,11,6.5,7.8,2.1,29,88,130,560,14,25,25,23,6.9,20,86.2 to 90.6,0 to 0.4,0.35 to 0.65,0.9 to 1.2,0 to 1.0,0 to 0.3,0.12 to 0.19,8.0 to 10,0 to 0.050,0 to 0.030,0 to 0.030,NA,12,NA,NA,NA,NA,NA,210,320,NA,600,NA,NA,NA,NA,NA,NA,NA,NA,NA,NA,NA,NA,NA,NA,NA,NA,NA,NA,NA,NA,NA,NA,NA
EN-1.7379-G17CrMo9-10-Cast-Steel,190,21,0.29,74,670,460,260,1470,1420,470,39,13,7.6,8.8,3.8,7.8,1.8,23,59,120,550,13,24,24,22,11,19,94.5 to 96.5,NA,0.5 to 0.9,0.9 to 1.2,0 to 0.6,NA,0.13 to 0.2,2.0 to 2.5,NA,0 to 0.025,0 to 0.030,NA,5.7,NA,NA,NA,NA,NA,200,320,NA,460,45,NA,NA,NA,NA,NA,NA,NA,NA,NA,NA,NA,NA,NA,NA,NA,NA,NA,NA,NA,NA,NA,NA
EN-1.7706-G17CrMoV5-10-Cast-Steel,190,17,0.29,73,690,500,260,1470,1430,470,40,13,7.6,8.7,3.7,7.9,2.3,32,57,110,670,13,24,24,22,11,20,94.7 to 97.1,0 to 0.4,0.5 to 0.9,0.9 to 1.1,0 to 0.6,0 to 0.3,0.15 to 0.2,1.2 to 1.5,0.2 to 0.3,0 to 0.020,0 to 0.015,NA,4.7,NA,NA,NA,NA,NA,210,330,NA,440,30,NA,NA,NA,NA,NA,NA,NA,NA,NA,NA,NA,NA,NA,NA,NA,NA,NA,NA,NA,NA,NA,NA
EN-1.7710-G15CrMoV6-9-Cast-Steel,190,6.8 to 11,0.29,73,930 to 1070,800 to 1060,260,1470,1430,470,41,13,7.5,8.6,3.5,7.8,2.2,30,57,73 to 100,1680 to 2970,13,24,33 to 38,27 to 30,11,27 to 31,95.1 to 97,NA,0.6 to 1.0,0.8 to 1.0,0 to 0.6,NA,0.12 to 0.18,1.3 to 1.8,0.15 to 0.25,0 to 0.025,0 to 0.030,NA,4.5,NA,NA,NA,NA,NA,280 to 320,500 to 620,NA,440,30,NA,NA,NA,NA,NA,NA,NA,NA,NA,NA,NA,NA,NA,NA,NA,NA,NA,NA,NA,NA,NA,NA
EN-1.7720-G12MoCrV5-2-Cast-Steel,190,19,0.29,73,590,340,250,1470,1430,470,40,13,7.3,8.4,2.8,7.9,2.2,30,51,97,300,13,24,21,20,11,17,96.6 to 98.6,0 to 0.4,0.4 to 0.7,0.4 to 0.6,0 to 0.45,0 to 0.3,0.1 to 0.15,0.3 to 0.5,0.22 to 0.3,0 to 0.030,0 to 0.020,NA,2.1,NA,NA,NA,NA,NA,180,230,NA,410,30,NA,NA,NA,NA,NA,NA,NA,NA,NA,NA,NA,NA,NA,NA,NA,NA,NA,NA,NA,NA,NA,NA
EN-1.7725-G30CrMoV6-4-Cast-Steel,190,14,0.29,73,830 to 1000,610 to 860,250,1460,1420,470,39,13,7.4,8.6,2.9,7.8,1.8,24,54,110 to 130,980 to 1940,13,24,29 to 35,25 to 28,11,24 to 29,95.7 to 97.5,NA,0.6 to 1.0,0.3 to 0.5,0 to 0.6,NA,0.27 to 0.34,1.3 to 1.7,0.050 to 0.15,0 to 0.025,0 to 0.030,NA,2.8,NA,NA,NA,NA,NA,250 to 300,390 to 550,NA,440,34 to 35,NA,NA,NA,NA,NA,NA,NA,NA,NA,NA,NA,NA,NA,NA,NA,NA,NA,NA,NA,NA,NA,NA
ACI-ASTM-CE30-J93423-Cast-Stainless-Steel,200,11,0.27,79,630,310,310,1410,1360,490,14,17,2.1,2.4,19,7.7,3.4,49,180,59,240,15,25,23,21,3.6,13,55.1 to 66,8.0 to 11,0 to 1.5,NA,0 to 2.0,NA,0 to 0.3,26 to 30,NA,0 to 0.040,0 to 0.040,NA,28,NA,NA,NA,NA,NA,180,170,NA,1100,NA,NA,460,NA,NA,NA,NA,NA,NA,NA,NA,NA,NA,NA,NA,NA,NA,NA,NA,NA,NA,NA,NA
ACI-ASTM-CF10SMnN-J92972-Cast-Stainless-Steel,190,34,0.28,75,660,330,340,1360,1310,500,NA,16,NA,NA,15,7.5,3.1,45,150,180,280,14,26,24,22,NA,15,59.1 to 65.4,8.0 to 9.0,7.0 to 9.0,NA,3.5 to 4.5,NA,0 to 0.1,16 to 18,NA,0 to 0.060,0 to 0.030,NA,19,NA,0.080 to 0.18,NA,NA,NA,190,260,NA,900,NA,NA,410,NA,NA,NA,NA,NA,NA,NA,NA,NA,NA,NA,NA,NA,NA,NA,NA,NA,NA,NA,NA
ACI-ASTM-CF16F-J92701-Cast-Stainless-Steel,200,50,0.28,77,530,280,300,1420,1400,480,16,16,2,2.3,18,7.8,3.4,47,150,220,190,14,25,19,19,4.3,12,61.3 to 72.8,9.0 to 12,0 to 1.5,0 to 1.5,0 to 2.0,NA,0 to 0.16,18 to 21,NA,0 to 0.17,0 to 0.040,NA,22,NA,NA,NA,NA,NA,150,270,NA,980,NA,NA,420,0.2 to 0.35,NA,NA,NA,NA,NA,NA,NA,NA,NA,NA,NA,NA,NA,NA,NA,NA,NA,NA,NA
ACI-ASTM-CF16Fa-Cast-Stainless-Steel,200,28,0.28,77,540,230,300,1420,1370,480,16,16,2.1,2.4,17,7.8,3.3,47,150,120,140,14,25,19,19,4.2,12,62.1 to 72.4,9.0 to 12,0 to 1.5,0.4 to 0.8,0 to 2.0,NA,0 to 0.16,18 to 21,NA,0 to 0.040,0.2 to 0.4,NA,21,NA,NA,NA,NA,NA,160,170,NA,980,NA,NA,420,NA,NA,NA,NA,NA,NA,NA,NA,NA,NA,NA,NA,NA,NA,NA,NA,NA,NA,NA,NA
ACI-ASTM-CF20-SCS12-J92602-Cast-Stainless-Steel,200,50,0.28,77,530,250,300,1420,1410,480,16,17,2,2.3,16,7.8,3.1,44,150,220,160,14,25,19,19,4.3,11,64.2 to 74,8.0 to 11,0 to 1.5,NA,0 to 2.0,NA,0 to 0.2,18 to 21,NA,0 to 0.040,0 to 0.040,NA,20,NA,NA,NA,NA,NA,160,240,NA,970,NA,NA,420,NA,NA,NA,NA,NA,NA,NA,NA,NA,NA,NA,NA,NA,NA,NA,NA,NA,NA,NA,NA
ACI-ASTM-CF3-SCS19-SCS19A-J92500-Cast-Stainless-Steel,200,60,0.28,77,510,250,300,1420,1450,480,16,16,2,2.3,16,7.8,3.2,45,150,250,160,14,25,18,18,4.3,11,62.9 to 75,8.0 to 12,0 to 1.5,0 to 0.5,0 to 2.0,NA,0 to 0.030,17 to 21,NA,0 to 0.040,0 to 0.040,NA,20,NA,NA,NA,NA,NA,140,270,NA,960,NA,NA,420,NA,NA,NA,NA,NA,NA,NA,NA,NA,NA,NA,NA,NA,NA,NA,NA,NA,NA,NA,NA
ACI-ASTM-CF3M-SCS16A-J92800-Cast-Stainless-Steel,200,55,0.28,78,520,260,300,1440,1430,470,16,15,2,2.3,19,7.9,3.8,53,160,240,170,14,25,18,18,4.3,12,59.9 to 72,9.0 to 13,0 to 1.5,2.0 to 3.0,0 to 1.5,NA,0 to 0.030,17 to 21,NA,0 to 0.040,0 to 0.040,NA,27,NA,NA,NA,NA,NA,150,270,NA,990,NA,NA,420,NA,NA,NA,NA,NA,NA,NA,NA,NA,NA,NA,NA,NA,NA,NA,NA,NA,NA,NA,NA
ACI-ASTM-CF3MN-J92804-Cast-Stainless-Steel,200,39,0.28,78,580,290,300,1440,1390,480,15,16,2.1,2.4,19,7.8,3.9,53,160,190,210,14,25,20,20,4.1,13,58.7 to 71.9,9.0 to 13,0 to 1.5,2.0 to 3.0,0 to 1.5,NA,0 to 0.030,17 to 22,NA,0 to 0.040,0 to 0.040,NA,30,NA,0.1 to 0.2,NA,NA,NA,170,250,NA,1010,NA,NA,420,NA,NA,NA,NA,NA,NA,NA,NA,NA,NA,NA,NA,NA,NA,NA,NA,NA,NA,NA,NA
ACI-ASTM-CF8-SCS13-SCS13A-J92600-Cast-Stainless-Steel,200,55,0.28,77,540,260,300,1420,1430,480,16,15,2,2.3,16,7.8,3.1,44,150,240,160,14,25,19,19,4.3,13,63.8 to 74,8.0 to 11,0 to 1.5,0 to 0.5,0 to 2.0,NA,0 to 0.080,18 to 21,NA,0 to 0.040,0 to 0.040,NA,20,NA,NA,NA,NA,NA,140,260,NA,980,NA,NA,420,NA,NA,NA,NA,NA,NA,NA,NA,NA,NA,NA,NA,NA,NA,NA,NA,NA,NA,NA,NA
ACI-ASTM-CF8C-SCS21-J92710-Cast-Stainless-Steel,200,40,0.28,77,530,260,300,1420,1430,480,16,17,2,2.3,19,7.8,3.7,53,150,180,170,14,25,19,19,4.3,11,61.8 to 73,9.0 to 12,0 to 1.5,0 to 0.5,0 to 2.0,NA,0 to 0.080,18 to 21,NA,0 to 0.040,0 to 0.040,NA,20,0 to 1.0,NA,NA,NA,NA,150,220,NA,980,NA,NA,490,NA,NA,NA,NA,NA,NA,NA,NA,NA,NA,NA,NA,NA,NA,NA,NA,NA,NA,NA,NA
ACI-ASTM-CF8M-SCS14-SCS14A-J92900-Cast-Stainless-Steel,200,50,0.28,78,540,290,300,1440,1400,480,16,16,2,2.3,19,7.8,3.8,53,160,230,210,14,25,19,19,4.3,12,60.3 to 71,9.0 to 12,0 to 1.5,2.0 to 3.0,0 to 2.0,NA,0 to 0.080,18 to 21,NA,0 to 0.040,0 to 0.040,NA,28,NA,NA,NA,NA,NA,170,280,NA,1000,NA,NA,420,NA,NA,NA,NA,NA,NA,NA,NA,NA,NA,NA,NA,NA,NA,NA,NA,NA,NA,NA,NA
ACI-ASTM-CG12-J93001-Cast-Stainless-Steel,200,40,0.28,78,550,220,300,1410,1370,480,15,16,2.1,2.4,18,7.8,3.3,48,160,180,120,14,25,20,19,4,12,60.3 to 70,10 to 13,0 to 1.5,NA,0 to 2.0,NA,0 to 0.12,20 to 23,NA,0 to 0.040,0 to 0.040,NA,22,NA,NA,NA,NA,NA,160,190,NA,1040,NA,NA,430,NA,NA,NA,NA,NA,NA,NA,NA,NA,NA,NA,NA,NA,NA,NA,NA,NA,NA,NA,NA
ACI-ASTM-CG3M-J92999-Cast-Stainless-Steel,200,28,0.28,79,580,270,300,1450,1400,470,15,16,2,2.3,20,7.9,4.1,56,160,130,190,14,25,20,20,4.1,13,58.9 to 70,9.0 to 13,0 to 1.5,3.0 to 4.0,0 to 1.5,NA,0 to 0.030,18 to 21,NA,0 to 0.040,0 to 0.040,NA,31,NA,NA,NA,NA,NA,170,200,NA,1020,NA,NA,420,NA,NA,NA,NA,NA,NA,NA,NA,NA,NA,NA,NA,NA,NA,NA,NA,NA,NA,NA,NA
ACI-ASTM-CG6MMN-J93790-Cast-Stainless-Steel,200,34,0.28,79,670,320,300,1420,1380,480,NA,17,NA,NA,22,7.8,4.8,68,180,190,260,14,25,24,22,NA,14,51.9 to 62.1,11.5 to 13.5,4.0 to 6.0,1.5 to 3.0,0 to 1.0,NA,0 to 0.060,20.5 to 23.5,0.1 to 0.3,0 to 0.040,0 to 0.030,NA,34,0.1 to 0.3,0.2 to 0.4,NA,NA,NA,190,260,NA,1080,NA,NA,460,NA,NA,NA,NA,NA,NA,NA,NA,NA,NA,NA,NA,NA,NA,NA,NA,NA,NA,NA,NA
ACI-ASTM-CG8M-J93000-Cast-Stainless-Steel,200,45,0.28,79,550,300,300,1450,1400,470,16,16,2,2.3,20,7.9,4.1,56,160,210,220,14,25,19,19,4.3,12,58.8 to 70,9.0 to 13,0 to 1.5,3.0 to 4.0,0 to 1.5,NA,0 to 0.080,18 to 21,NA,0 to 0.040,0 to 0.040,NA,31,NA,NA,NA,NA,NA,180,280,NA,1020,110,NA,420,NA,NA,NA,NA,NA,NA,NA,NA,NA,NA,NA,NA,NA,NA,NA,NA,NA,NA,NA,NA
ACI-ASTM-CH10-J93401-Cast-Stainless-Steel,200,34,0.27,78,540,230,310,1410,1370,480,15,16,2.1,2.4,20,7.8,3.7,53,180,150,140,14,25,19,19,3.9,12,54.8 to 66,12 to 15,0 to 1.5,0 to 0.5,0 to 2.0,NA,0 to 0.1,22 to 26,NA,0 to 0.040,0 to 0.040,NA,25,NA,NA,NA,NA,NA,160,180,NA,1100,NA,NA,440,NA,NA,NA,NA,NA,NA,NA,NA,NA,NA,NA,NA,NA,NA,NA,NA,NA,NA,NA,NA
ACI-ASTM-CH20-SCS17-J93402-Cast-Stainless-Steel,200,38,0.27,78,610,350,310,1410,1430,480,14,15,2,2.3,20,7.8,3.7,53,180,200,300,14,25,22,21,3.7,15,54.7 to 66,12 to 15,0 to 1.5,0 to 0.5,0 to 2.0,NA,0 to 0.2,22 to 26,NA,0 to 0.040,0 to 0.040,NA,25,NA,NA,NA,NA,NA,190,290,NA,1100,NA,NA,440,NA,NA,NA,NA,NA,NA,NA,NA,NA,NA,NA,NA,NA,NA,NA,NA,NA,NA,NA,NA
ACI-ASTM-CK20-J94202-Cast-Stainless-Steel,200,37,0.28,78,530,260,310,1400,1430,480,14,15,2,2.3,25,7.8,4.4,62,190,160,170,14,25,19,19,3.7,13,46.7 to 58,19 to 22,0 to 2.0,0 to 0.5,0 to 2.0,NA,0 to 0.2,23 to 27,NA,0 to 0.040,0 to 0.040,NA,26,NA,NA,NA,NA,NA,150,220,NA,1100,NA,NA,440,NA,NA,NA,NA,NA,NA,NA,NA,NA,NA,NA,NA,NA,NA,NA,NA,NA,NA,NA,NA
ACI-ASTM-CK35MN-Cast-Stainless-Steel,210,40,0.28,81,650,310,310,1460,1410,470,12,16,1.9,2.1,31,8,5.9,81,210,210,240,14,25,22,21,3.3,14,43.4 to 51.8,20 to 22,0 to 2.0,6.0 to 6.8,0 to 1.0,0 to 0.4,0 to 0.035,22 to 24,NA,0 to 0.035,0 to 0.020,NA,48,NA,0.21 to 0.32,NA,NA,NA,190,270,NA,1100,NA,NA,440,NA,NA,NA,NA,NA,NA,NA,NA,NA,NA,NA,NA,NA,NA,NA,NA,NA,NA,NA,NA
ACI-ASTM-CK3MCuN-1.4593-J93254-Cast-Stainless-Steel,200,39,0.28,80,620,290,300,1460,1350,460,12,16,1.9,2.1,29,8,5.6,76,190,200,210,14,24,21,20,3.2,14,49.5 to 56.3,17.5 to 19.5,0 to 1.2,6.0 to 7.0,0 to 1.0,0.5 to 1.0,0 to 0.025,19.5 to 20.5,NA,0 to 0.045,0 to 0.010,NA,45,NA,0.18 to 0.24,NA,NA,NA,180,250,NA,1090,NA,NA,420,NA,NA,NA,NA,NA,NA,NA,NA,NA,NA,NA,NA,NA,NA,NA,NA,NA,NA,NA,NA
ACI-ASTM-CN3M-J94652-Cast-Stainless-Steel,200,34,0.28,80,500,190,310,1450,1400,470,13,16,1.7,1.9,31,8.1,5.9,80,200,130,89,14,24,17,17,3.4,11,42.4 to 52.5,23 to 27,0 to 2.0,4.5 to 5.5,0 to 1.0,NA,0 to 0.030,20 to 22,NA,0 to 0.030,0 to 0.030,NA,38,NA,NA,NA,NA,NA,140,150,NA,1100,NA,NA,430,NA,NA,NA,NA,NA,NA,NA,NA,NA,NA,NA,NA,NA,NA,NA,NA,NA,NA,NA,NA
ACI-ASTM-CN3MN-J94651-Cast-Stainless-Steel,210,39,0.28,80,620,300,310,1460,1410,460,13,16,1.8,2,33,8.1,6.2,84,200,200,210,14,24,21,20,3.4,14,41.4 to 50.3,23.5 to 25.5,0 to 2.0,6.0 to 7.0,0 to 1.0,0 to 0.75,0 to 0.030,20 to 22,NA,0 to 0.040,0 to 0.010,NA,46,NA,0.18 to 0.26,NA,NA,NA,180,250,NA,1100,NA,NA,430,NA,NA,NA,NA,NA,NA,NA,NA,NA,NA,NA,NA,NA,NA,NA,NA,NA,NA,NA,NA
ACI-ASTM-CN7M-J95150-Cast-Stainless-Steel,200,44,0.28,77,480,200,310,1410,1450,470,21,15,1.6,1.8,32,8.1,5.6,78,210,170,110,14,24,17,17,5.6,12,37.4 to 48.5,27.5 to 30.5,0 to 1.5,2.0 to 3.0,0 to 1.5,3.0 to 4.0,0 to 0.070,19 to 22,NA,0 to 0.040,0 to 0.040,NA,29,NA,NA,NA,NA,NA,140,190,NA,1100,NA,NA,430,NA,NA,NA,NA,NA,NA,NA,NA,NA,NA,NA,NA,NA,NA,NA,NA,NA,NA,NA,NA
ACI-ASTM-CN7MS-J94650-Cast-Stainless-Steel,200,39,0.28,77,540,230,340,1400,1350,480,12,16,NA,NA,28,7.9,5.1,71,180,170,140,14,25,19,19,3.2,13,45.4 to 53.5,22 to 25,0 to 1.0,2.5 to 3.0,2.5 to 3.5,1.5 to 2.0,0 to 0.070,18 to 20,NA,0 to 0.040,0 to 0.030,NA,28,NA,NA,NA,NA,NA,160,200,NA,1040,NA,NA,420,NA,NA,NA,NA,NA,NA,NA,NA,NA,NA,NA,NA,NA,NA,NA,NA,NA,NA,NA,NA
ACI-ASTM-CT15C-N08151-Cast-Stainless-Steel,200,23,0.28,76,500,190,310,1410,1360,470,12,16,1.7,1.9,36,8,6.1,88,190,90,93,14,24,17,17,3.2,12,40.3 to 49.2,31 to 34,0.15 to 1.5,NA,0.15 to 1.5,NA,0.050 to 0.15,19 to 21,NA,0 to 0.030,0 to 0.030,NA,20,0.5 to 1.5,NA,NA,NA,NA,140,130,NA,1080,NA,NA,560,NA,NA,NA,NA,NA,NA,NA,NA,NA,NA,NA,NA,NA,NA,NA,NA,NA,NA,NA,NA
ASTM-Grade-HE-29Cr-9Ni-J93403-Cast-Stainless-Steel,200,10,0.27,79,670,310,310,1400,1360,490,14,17,2.1,2.5,19,7.7,3.5,50,190,56,240,15,25,24,22,3.6,14,53.9 to 65.8,8.0 to 11,0 to 2.0,0 to 0.5,0 to 2.0,NA,0.2 to 0.5,26 to 30,NA,0 to 0.040,0 to 0.040,NA,29,NA,NA,NA,NA,NA,190,160,NA,1100,NA,NA,450,NA,NA,NA,NA,NA,NA,NA,NA,NA,NA,NA,NA,NA,NA,NA,NA,NA,NA,NA,NA
ASTM-Grade-HF-19Cr-9Ni-J92603-Cast-Stainless-Steel,200,29,0.28,77,550,270,300,1410,1370,480,16,16,2.1,2.4,17,7.7,3.2,46,150,130,180,14,25,20,19,4.2,12,60 to 73.8,8.0 to 12,0 to 2.0,0 to 0.5,0 to 2.0,NA,0.2 to 0.4,18 to 23,NA,0 to 0.040,0 to 0.040,NA,21,NA,NA,NA,NA,NA,160,200,NA,1000,NA,NA,420,NA,NA,NA,NA,NA,NA,NA,NA,NA,NA,NA,NA,NA,NA,NA,NA,NA,NA,NA,NA
ASTM-Grade-HG10-MNN-19Cr-12Ni-4Mn-J92604-Cast-Stainless-Steel,200,23,0.28,77,590,250,290,1420,1370,480,15,16,2.2,2.5,21,7.8,4,58,160,110,160,14,25,21,20,3.9,13,57.9 to 66.5,11.5 to 13.5,3.0 to 5.0,0.25 to 0.45,0 to 0.7,0 to 0.5,0.070 to 0.11,18.5 to 20.5,NA,0 to 0.040,0 to 0.030,NA,25,0.2 to 1.0,0.2 to 0.3,NA,NA,NA,170,170,NA,990,NA,NA,500,NA,NA,NA,NA,NA,NA,NA,NA,NA,NA,NA,NA,NA,NA,NA,NA,NA,NA,NA,NA
ASTM-Grade-HH-25Cr-12Ni-J93503-Cast-Stainless-Steel,200,11,0.27,79,580,270,310,1400,1360,480,14,17,2.1,2.4,20,7.7,3.7,53,180,53,190,14,25,21,20,3.8,12,52.9 to 64.8,11 to 14,0 to 2.0,0 to 0.5,0 to 2.0,NA,0.2 to 0.5,24 to 28,NA,0 to 0.040,0 to 0.040,NA,27,NA,NA,NA,NA,NA,170,150,NA,1100,NA,NA,440,NA,NA,NA,NA,NA,NA,NA,NA,NA,NA,NA,NA,NA,NA,NA,NA,NA,NA,NA,NA
ASTM-Grade-HI-28Cr-15Ni-J94003-Cast-Stainless-Steel,200,11,0.27,79,550,270,310,1400,1350,490,15,17,2.1,2.4,23,7.8,4.1,59,200,52,180,14,25,20,19,3.9,12,46.9 to 59.8,14 to 18,0 to 2.0,0 to 0.5,0 to 2.0,NA,0.2 to 0.5,26 to 30,NA,0 to 0.040,0 to 0.040,NA,29,NA,NA,NA,NA,NA,160,150,NA,1100,NA,NA,450,NA,NA,NA,NA,NA,NA,NA,NA,NA,NA,NA,NA,NA,NA,NA,NA,NA,NA,NA,NA
ASTM-Grade-HK-25Cr-20Ni-J94224-Cast-Stainless-Steel,200,11,0.27,79,500,270,310,1400,1350,480,15,17,2,2.3,25,7.8,4.4,63,200,48,190,14,25,18,18,3.9,11,44.8 to 57.8,18 to 22,0 to 2.0,0 to 0.5,0 to 2.0,NA,0.2 to 0.6,24 to 28,NA,0 to 0.040,0 to 0.040,NA,27,NA,NA,NA,NA,NA,150,150,NA,1100,NA,NA,440,NA,NA,NA,NA,NA,NA,NA,NA,NA,NA,NA,NA,NA,NA,NA,NA,NA,NA,NA,NA
ASTM-Grade-HL-29Cr-20Ni-N08604-Cast-Stainless-Steel,200,11,0.27,80,500,270,320,1390,1340,490,NA,17,NA,NA,27,7.8,4.5,65,210,48,180,14,25,18,18,NA,11,40.8 to 53.8,18 to 22,0 to 2.0,0 to 0.5,0 to 2.0,NA,0.2 to 0.6,28 to 32,NA,0 to 0.040,0 to 0.040,NA,31,NA,NA,NA,NA,NA,150,150,NA,1100,NA,NA,460,NA,NA,NA,NA,NA,NA,NA,NA,NA,NA,NA,NA,NA,NA,NA,NA,NA,NA,NA,NA
