Repository: dovahkiin0022/dummy_group_repository

# dummy_group_repositiory
Reinhart group project template

# Problem Statement

## Data files
* `data/hw5-iron-alloy.csv`: a tabulated data file for about 1300 different iron alloys and their properties

## Objective
We want to predict the `Ultimate Tensile Strength` of alloys as a function of their composition.

## Note about creating yml files
You may want to leave the requirements very loosely defined so conda can locate correct dependencies on different platforms. This is achieved using the `--from-history` flag, like so:
`conda env export -n dummy_repository -f environment.yml --from-history`

File: data/hw5-iron-alloy.csv (part 2 of 12)
Names,"Elastic (Young's, Tensile) Modulus",Elongation at Break,Poisson's Ratio,Shear Modulus,Tensile Strength: Ultimate (UTS),Tensile Strength: Yield (Proof),Latent Heat of Fusion,Melting Completion (Liquidus),Melting Onset (Solidus),Specific Heat Capacity,Thermal Conductivity,Thermal Expansion,Electrical Conductivity: Equal Volume,Electrical Conductivity: Equal Weight (Specific),Base Metal Price,Density,Embodied Carbon,Embodied Energy,Embodied Water,Resilience: Ultimate (Unit Rupture Work),Resilience: Unit (Modulus of Resilience),Stiffness to Weight: Axial,Stiffness to Weight: Bending,Strength to Weight: Axial,Strength to Weight: Bending,Thermal Diffusivity,Thermal Shock Resistance,Iron (Fe)Fe,Nickel (Ni)Ni,Manganese (Mn)Mn,Molybdenum (Mo)Mo,Silicon (Si)Si,Copper (Cu)Cu,Carbon (C)C,Chromium (Cr)Cr,Vanadium (V)V,Phosphorus (P)P,Sulfur (S)S,Residualsres.,PREN (Pitting Resistance),Niobium (Nb)Nb,Nitrogen (N)N,Aluminum (Al)Al,Titanium (Ti)Ti,Zirconium (Zr)Zr,Brinell Hardness,Fatigue Strength,Reduction in Area,Maximum Temperature: Mechanical,Impact Strength: V-Notched Charpy,Tungsten (W)W,Maximum Temperature: Corrosion,Selenium (Se)Se,Cobalt (Co)Co,Magnesium (Mg)Mg,Tin (Sn)Sn,Arsenic (As)As,Fracture Toughness,Shear Strength,Compressive (Crushing) Strength,Curie Temperature,Rockwell C Hardness,Calcium (Ca)Ca,Boron (B)B,Oxygen (O)O,Rockwell B Hardness,Calomel Potential,Tantalum (Ta)Ta,Cerium (Ce)Ce,Lanthanum (La)La,Lead (Pb)Pb,Zinc (Zn)Zn
ASTM-Grade-HN-20Cr-25Ni-J94213-Cast-Stainless-Steel,200,9,0.28,77,500,NA,310,1400,1350,480,13,16,NA,NA,26,7.9,4.6,66,180,NA,NA,14,25,17,18,3.5,11,44.9 to 57.8,23 to 27,0 to 2.0,0 to 0.5,0 to 2.0,NA,0.2 to 0.5,19 to 23,NA,0 to 0.040,0 to 0.040,NA,22,NA,NA,NA,NA,NA,140,NA,NA,1080,NA,NA,420,NA,NA,NA,NA,NA,NA,NA,NA,NA,NA,NA,NA,NA,NA,NA,NA,NA,NA,NA,NA
ASTM-Grade-HP-26Cr-35Ni-N08705-Cast-Stainless-Steel,200,5.1,0.28,78,490,260,320,1370,1330,480,12,16,NA,NA,34,7.9,5.8,82,220,21,170,14,25,17,17,3.2,11,29.2 to 42.7,33 to 37,0 to 2.0,0 to 0.5,0 to 2.5,NA,0.35 to 0.75,24 to 28,NA,0 to 0.040,0 to 0.040,NA,27,NA,NA,NA,NA,NA,140,130,NA,1100,NA,NA,440,NA,NA,NA,NA,NA,NA,NA,NA,NA,NA,NA,NA,NA,NA,NA,NA,NA,NA,NA,NA
ASTM-Grade-HT-15Cr-35Ni-N08605-Cast-Stainless-Steel,190,4.6,0.28,76,500,270,310,1390,1340,480,12,15,1.7,1.9,31,8,5.4,76,190,19,180,13,24,18,18,3.2,12,38.2 to 51.7,33 to 37,0 to 2.0,0 to 0.5,0 to 2.5,NA,0.35 to 0.75,15 to 19,NA,0 to 0.040,0 to 0.040,NA,18,NA,NA,NA,NA,NA,150,130,NA,1010,NA,NA,400,NA,NA,NA,NA,NA,NA,NA,NA,NA,NA,NA,NA,NA,NA,NA,NA,NA,NA,NA,NA
EN-1.3967-GX2CrNiMnMoNNb21-16-5-3-Cast-Stainless-Steel,200,22,0.28,79,690,350,300,1430,1380,470,NA,16,NA,NA,25,7.9,4.8,66,180,130,310,14,25,24,22,NA,15,50.3 to 57.8,15 to 17,4.0 to 6.0,3.0 to 3.5,0 to 1.0,NA,0 to 0.030,20 to 21.5,NA,0 to 0.025,0 to 0.010,NA,36,0 to 0.25,0.2 to 0.35,NA,NA,NA,200,240,NA,1070,74,NA,440,NA,NA,NA,NA,NA,NA,NA,NA,NA,NA,NA,NA,NA,NA,NA,NA,NA,NA,NA,NA
EN-1.3975-GX3CrNiMnSi17-9-8-Cast-Stainless-Steel,190,27,0.28,76,660,320,340,1360,1320,500,NA,16,NA,NA,15,7.5,3.3,47,150,150,270,14,26,24,22,NA,15,58.2 to 65.4,8.0 to 9.0,7.0 to 9.0,0 to 1.0,3.5 to 4.5,NA,0 to 0.050,16 to 18,NA,0 to 0.045,0 to 0.030,NA,21,NA,0.080 to 0.18,NA,NA,NA,190,230,NA,910,NA,NA,410,NA,NA,NA,NA,NA,NA,NA,NA,NA,NA,NA,NA,NA,NA,NA,NA,NA,NA,NA,NA
EN-1.4308-GX5CrNi19-10-Cast-Stainless-Steel,200,34,0.28,77,510,200,290,1420,1380,480,15,17,2.3,2.7,15,7.8,3,43,150,140,100,14,25,18,18,4.1,11,65.9 to 74,8.0 to 11,0 to 1.5,NA,0 to 1.5,NA,0 to 0.070,18 to 20,NA,0 to 0.040,0 to 0.030,NA,19,NA,NA,NA,NA,NA,150,160,NA,960,67,NA,420,NA,NA,NA,NA,NA,NA,NA,NA,NA,NA,NA,NA,NA,NA,NA,NA,NA,NA,NA,NA
EN-1.4309-GX2CrNi19-11-Cast-Stainless-Steel,200,34,0.28,77,490,210,290,1420,1380,480,15,17,2.2,2.6,16,7.8,3.1,45,150,140,110,14,25,18,18,4.1,11,64.2 to 73,9.0 to 12,0 to 2.0,NA,0 to 1.5,NA,0 to 0.030,18 to 20,NA,0 to 0.035,0 to 0.025,NA,21,NA,0 to 0.2,NA,NA,NA,140,170,NA,960,90,NA,420,NA,NA,NA,NA,NA,NA,NA,NA,NA,NA,NA,NA,NA,NA,NA,NA,NA,NA,NA,NA
EN-1.4408-GX5CrNiMo19-11-2-Cast-Stainless-Steel,200,34,0.28,78,510,210,300,1440,1390,480,15,16,2.1,2.4,18,7.8,3.7,52,150,140,110,14,25,18,18,3.9,11,62.4 to 71,9.0 to 12,0 to 1.5,2.0 to 2.5,0 to 1.5,NA,0 to 0.070,18 to 20,NA,0 to 0.040,0 to 0.030,NA,26,NA,NA,NA,NA,NA,150,170,NA,990,67,NA,420,NA,NA,NA,NA,NA,NA,NA,NA,NA,NA,NA,NA,NA,NA,NA,NA,NA,NA,NA,NA
EN-1.4409-GX2CrNiMo19-11-2-Cast-Stainless-Steel,200,34,0.28,78,490,220,300,1440,1390,480,15,16,2.1,2.5,19,7.8,3.7,52,160,140,120,14,25,17,18,4.1,11,61.7 to 71,9.0 to 12,0 to 2.0,2.0 to 2.5,0 to 1.5,NA,0 to 0.030,18 to 20,NA,0 to 0.035,0 to 0.025,NA,28,NA,0 to 0.2,NA,NA,NA,140,180,NA,990,90,NA,420,NA,NA,NA,NA,NA,NA,NA,NA,NA,NA,NA,NA,NA,NA,NA,NA,NA,NA,NA,NA
EN-1.4412-GX5CrNiMo19-11-3-Cast-Stainless-Steel,200,34,0.28,79,490,230,300,1450,1400,470,15,16,2.1,2.4,20,7.9,4.1,56,160,140,140,14,25,17,18,3.9,11,60.4 to 69,10 to 13,0 to 1.5,3.0 to 3.5,0 to 1.5,NA,0 to 0.070,18 to 20,NA,0 to 0.040,0 to 0.030,NA,30,NA,NA,NA,NA,NA,140,190,NA,1000,67,NA,420,NA,NA,NA,NA,NA,NA,NA,NA,NA,NA,NA,NA,NA,NA,NA,NA,NA,NA,NA,NA
EN-1.4416-GX2NiCrMoN25-20-5-Cast-Stainless-Steel,200,34,0.28,79,500,210,300,1450,1400,470,12,15,1.7,1.9,31,8.1,5.8,79,190,140,110,14,24,17,17,3.2,12,45.2 to 52.4,24 to 26,0 to 1.0,4.5 to 5.5,0 to 1.0,NA,0 to 0.030,19 to 21,NA,0 to 0.035,0 to 0.020,NA,39,NA,0.12 to 0.2,NA,NA,NA,150,170,NA,1100,67,NA,420,NA,NA,NA,NA,NA,NA,NA,NA,NA,NA,NA,NA,NA,NA,NA,NA,NA,NA,NA,NA
EN-1.4443-GX4CrNiMo19-11-3-Cast-Stainless-Steel,200,34,0.28,78,490,210,300,1440,1400,470,15,16,2.1,2.4,20,7.9,4,54,160,140,110,14,25,17,18,3.9,11,60.4 to 69.5,10 to 13,0 to 2.0,2.5 to 3.0,0 to 1.5,NA,0 to 0.050,18 to 20,NA,0 to 0.040,0 to 0.030,NA,28,NA,NA,NA,NA,NA,140,170,NA,1000,67,NA,420,NA,NA,NA,NA,NA,NA,NA,NA,NA,NA,NA,NA,NA,NA,NA,NA,NA,NA,NA,NA
EN-1.4446-GX2CrNiMoN17-13-4-Cast-Stainless-Steel,200,23,0.28,79,490,240,290,1460,1410,470,14,16,2.2,2.5,22,7.9,4.5,60,160,93,140,14,25,17,17,3.6,11,59.7 to 66.9,12.5 to 14.5,0 to 1.5,4.0 to 4.5,0 to 1.0,NA,0 to 0.030,16.5 to 18.5,NA,0 to 0.040,0 to 0.030,NA,34,NA,0.12 to 0.22,NA,NA,NA,140,160,NA,980,56,NA,410,NA,NA,NA,NA,NA,NA,NA,NA,NA,NA,NA,NA,NA,NA,NA,NA,NA,NA,NA,NA
EN-1.4451-GX2CrNiMoCuN26-5-3-3-Cast-Stainless-Steel,200,25,0.27,80,750,540,300,1430,1380,480,17,17,2.2,2.5,20,7.8,3.8,53,190,170,710,14,25,27,23,4.5,16,56.2 to 64.6,5.0 to 7.0,0 to 1.5,2.5 to 3.5,0 to 1.0,2.8 to 3.5,0 to 0.030,25 to 27,NA,0 to 0.035,0 to 0.025,NA,39,NA,0.12 to 0.22,NA,NA,NA,220,370,NA,1100,NA,NA,450,NA,NA,NA,NA,NA,NA,NA,NA,NA,NA,NA,NA,NA,NA,NA,NA,NA,NA,NA,NA
EN-1.4458-GX2NiCrMo28-20-2-Cast-Stainless-Steel,200,34,0.28,78,510,190,300,1420,1370,470,16,15,1.7,1.9,30,8,5.4,75,200,140,89,14,24,17,18,4.2,12,40.2 to 53,26 to 30,0 to 2.0,2.0 to 2.5,0 to 1.0,0 to 2.0,0 to 0.030,19 to 22,NA,0 to 0.035,0 to 0.025,NA,30,NA,0 to 0.2,NA,NA,NA,150,150,NA,1100,67,NA,430,NA,NA,NA,NA,NA,NA,NA,NA,NA,NA,NA,NA,NA,NA,NA,NA,NA,NA,NA,NA
EN-1.4527-GX4NiCrCuMo30-20-4-Cast-Stainless-Steel,200,40,0.28,77,480,190,310,1410,1360,470,15,15,NA,NA,32,8.1,5.6,78,210,150,95,14,24,17,17,4,12,37.4 to 48.5,27.5 to 30.5,0 to 1.5,2.0 to 3.0,0 to 1.5,3.0 to 4.0,0 to 0.060,19 to 22,NA,0 to 0.040,0 to 0.030,NA,29,NA,NA,NA,NA,NA,140,170,NA,1100,67,NA,430,NA,NA,NA,NA,NA,NA,NA,NA,NA,NA,NA,NA,NA,NA,NA,NA,NA,NA,NA,NA
EN-1.4552-GX5CrNiNb19-11-Cast-Stainless-Steel,200,29,0.28,77,510,200,290,1430,1380,480,15,17,2.2,2.5,19,7.8,3.6,52,150,120,100,14,25,18,18,4.1,11,63.9 to 73,9.0 to 12,0 to 1.5,NA,0 to 1.5,NA,0 to 0.070,18 to 20,NA,0 to 0.040,0 to 0.030,NA,19,0 to 1.0,NA,NA,NA,NA,150,150,NA,960,45,NA,490,NA,NA,NA,NA,NA,NA,NA,NA,NA,NA,NA,NA,NA,NA,NA,NA,NA,NA,NA,NA
EN-1.4557-GX2CrNiMoCuN20-18-6-Cast-Stainless-Steel,200,40,0.28,80,560,300,300,1460,1420,460,15,17,2,2.2,29,8,5.6,76,190,190,210,14,24,19,19,4,12,49.5 to 56.3,17.5 to 19.5,0 to 1.2,6.0 to 7.0,0 to 1.0,0.5 to 1.0,0 to 0.020,19.5 to 20.5,NA,0 to 0.030,0 to 0.010,NA,45,NA,0.18 to 0.24,NA,NA,NA,160,260,NA,1090,56,NA,420,NA,NA,NA,NA,NA,NA,NA,NA,NA,NA,NA,NA,NA,NA,NA,NA,NA,NA,NA,NA
EN-1.4581-GX5CrNiMoNb19-11-2-Cast-Stainless-Steel,200,28,0.28,78,510,210,300,1440,1400,470,15,16,2,2.3,21,7.8,4.2,59,160,120,110,14,25,18,18,3.9,12,61.4 to 71,9.0 to 12,0 to 1.5,2.0 to 2.5,0 to 1.5,NA,0 to 0.070,18 to 20,NA,0 to 0.040,0 to 0.030,NA,26,0 to 1.0,NA,NA,NA,NA,150,150,NA,990,45,NA,490,NA,NA,NA,NA,NA,NA,NA,NA,NA,NA,NA,NA,NA,NA,NA,NA,NA,NA,NA,NA
EN-1.4584-GX2NiCrMoCu25-20-5-Cast-Stainless-Steel,200,34,0.28,79,500,210,300,1440,1390,460,17,15,1.7,1.9,31,8.1,5.7,78,200,140,110,14,24,17,17,4.5,12,41.7 to 52,24 to 26,0 to 2.0,4.0 to 5.0,0 to 1.0,1.0 to 3.0,0 to 0.025,19 to 21,NA,0 to 0.035,0 to 0.020,NA,36,NA,0 to 0.2,NA,NA,NA,150,170,NA,1100,67,NA,420,NA,NA,NA,NA,NA,NA,NA,NA,NA,NA,NA,NA,NA,NA,NA,NA,NA,NA,NA,NA
EN-1.4587-GX2NiCrMoCuN29-25-5-Cast-Stainless-Steel,200,34,0.28,80,540,250,310,1420,1370,470,17,15,1.8,2,36,8.1,6.3,87,230,150,150,14,24,18,18,4.5,13,32.7 to 41.9,28 to 30,0 to 2.0,4.0 to 5.0,0 to 1.0,2.0 to 3.0,0 to 0.030,24 to 26,NA,0 to 0.035,0 to 0.025,NA,43,NA,0.15 to 0.25,NA,NA,NA,160,200,NA,1100,67,NA,450,NA,NA,NA,NA,NA,NA,NA,NA,NA,NA,NA,NA,NA,NA,NA,NA,NA,NA,NA,NA
EN-1.4588-GX2NiCrMoCuN25-20-6-Cast-Stainless-Steel,200,34,0.28,80,540,240,300,1450,1410,460,15,17,1.7,1.9,33,8.1,6.2,84,200,150,140,14,24,18,18,4,11,41.2 to 50.4,24 to 26,0 to 2.0,6.0 to 7.0,0 to 1.0,0.5 to 1.5,0 to 0.020,19 to 21,NA,0 to 0.035,0 to 0.020,NA,44,NA,0.1 to 0.25,NA,NA,NA,160,190,NA,1100,67,NA,420,NA,NA,NA,NA,NA,NA,NA,NA,NA,NA,NA,NA,NA,NA,NA,NA,NA,NA,NA,NA
EN-1.4805-GX35NiCrSi25-21-Cast-Stainless-Steel,200,9,0.28,77,490,250,310,1390,1350,480,14,16,NA,NA,26,7.9,4.7,66,180,37,150,14,25,17,18,3.7,11,44.9 to 56.8,23 to 27,0 to 2.0,0 to 0.5,1.0 to 2.0,NA,0.2 to 0.5,19 to 23,NA,0 to 0.040,0 to 0.030,NA,22,NA,NA,NA,NA,NA,140,130,NA,1000,NA,NA,420,NA,NA,NA,NA,NA,NA,NA,NA,NA,NA,NA,NA,NA,NA,NA,NA,NA,NA,NA,NA
EN-1.4806-GX40NiCrSi35-17-Cast-Stainless-Steel,190,6.8,0.28,75,470,250,320,1380,1340,480,12,15,1.7,1.9,31,8,5.4,76,190,27,160,14,24,16,17,3.1,11,40.4 to 48.7,34 to 36,0 to 2.0,0 to 0.5,1.0 to 2.5,NA,0.3 to 0.5,16 to 18,NA,0 to 0.040,0 to 0.030,NA,18,NA,NA,NA,NA,NA,140,120,NA,1000,NA,NA,400,NA,NA,NA,NA,NA,NA,NA,NA,NA,NA,NA,NA,NA,NA,NA,NA,NA,NA,NA,NA
EN-1.4807-GX40NiCrSiNb35-18-Cast-Stainless-Steel,190,4.5,0.29,75,480,250,320,1390,1350,480,12,15,1.7,1.9,39,8,6.8,97,190,18,160,13,24,17,17,3.2,12,36.6 to 46.7,34 to 36,0 to 2.0,0 to 0.5,1.0 to 2.5,NA,0.3 to 0.5,17 to 20,NA,0 to 0.040,0 to 0.030,NA,19,1.0 to 1.8,NA,NA,NA,NA,140,120,NA,1000,NA,NA,600,NA,NA,NA,NA,NA,NA,NA,NA,NA,NA,NA,NA,NA,NA,NA,NA,NA,NA,NA,NA
EN-1.4825-GX25CrNiSi18-9-Cast-Stainless-Steel,200,17,0.28,77,510,260,300,1410,1370,480,15,16,2.3,2.7,15,7.7,3.1,43,140,72,170,14,25,18,18,4,12,65.6 to 74.4,8.0 to 10,0 to 2.0,0 to 0.5,0.5 to 2.5,NA,0.15 to 0.35,17 to 19,NA,0 to 0.040,0 to 0.030,NA,19,NA,NA,NA,NA,NA,150,160,NA,900,NA,NA,410,NA,NA,NA,NA,NA,NA,NA,NA,NA,NA,NA,NA,NA,NA,NA,NA,NA,NA,NA,NA
EN-1.4826-GX40CrNiSi22-10-Cast-Stainless-Steel,200,9.1,0.28,77,500,260,310,1400,1360,490,14,16,2,2.4,17,7.7,3.3,47,160,39,170,14,25,18,18,3.7,11,60.4 to 68.7,9.0 to 11,0 to 2.0,0 to 0.5,1.0 to 2.5,NA,0.3 to 0.5,21 to 23,NA,0 to 0.040,0 to 0.030,NA,23,NA,NA,NA,NA,NA,150,140,NA,950,NA,NA,430,NA,NA,NA,NA,NA,NA,NA,NA,NA,NA,NA,NA,NA,NA,NA,NA,NA,NA,NA,NA
EN-1.4832-GX25CrNiSi20-14-Cast-Stainless-Steel,200,11,0.28,77,510,260,310,1400,1360,480,14,16,2.1,2.5,19,7.8,3.6,51,160,48,170,14,25,18,18,3.7,12,58.6 to 67.4,13 to 15,0 to 2.0,0 to 0.5,0.5 to 2.5,NA,0.15 to 0.35,19 to 21,NA,0 to 0.040,0 to 0.030,NA,21,NA,NA,NA,NA,NA,150,140,NA,950,NA,NA,420,NA,NA,NA,NA,NA,NA,NA,NA,NA,NA,NA,NA,NA,NA,NA,NA,NA,NA,NA,NA
EN-1.4837-GX40CrNiSi25-12-Cast-Stainless-Steel,200,6.8,0.27,78,500,250,320,1390,1350,490,14,16,2,2.4,20,7.7,3.7,53,180,29,160,14,25,18,18,3.7,11,53.4 to 63.7,11 to 14,0 to 2.0,0 to 0.5,1.0 to 2.5,NA,0.3 to 0.5,24 to 27,NA,0 to 0.040,0 to 0.030,NA,26,NA,NA,NA,NA,NA,150,120,NA,1050,NA,NA,440,NA,NA,NA,NA,NA,NA,NA,NA,NA,NA,NA,NA,NA,NA,NA,NA,NA,NA,NA,NA
EN-1.4848-GX40CrNiSi25-20-Cast-Stainless-Steel,200,9,0.28,78,510,250,320,1390,1340,490,15,16,2,2.3,25,7.8,4.4,63,200,38,150,14,25,18,18,3.9,11,45.4 to 55.7,19 to 22,0 to 2.0,0 to 0.5,1.0 to 2.5,NA,0.3 to 0.5,24 to 27,NA,0 to 0.040,0 to 0.030,NA,26,NA,NA,NA,NA,NA,150,130,NA,1100,NA,NA,440,NA,NA,NA,NA,NA,NA,NA,NA,NA,NA,NA,NA,NA,NA,NA,NA,NA,NA,NA,NA
EN-1.4849-GX40NiCrSiNb38-19-Cast-Stainless-Steel,190,4.5,0.28,75,480,250,320,1390,1340,480,12,15,NA,NA,42,8,7.1,100,200,18,160,13,24,17,17,3.2,11,32.6 to 43.5,36 to 39,0 to 2.0,0 to 0.5,1.0 to 2.5,NA,0.3 to 0.5,18 to 21,NA,0 to 0.040,0 to 0.030,NA,20,1.2 to 1.8,NA,NA,NA,NA,140,120,NA,1020,NA,NA,620,NA,NA,NA,NA,NA,NA,NA,NA,NA,NA,NA,NA,NA,NA,NA,NA,NA,NA,NA,NA
EN-1.4852-GX40NiCrSiNb35-26-Cast-Stainless-Steel,200,4.6,0.28,77,490,250,330,1380,1340,480,13,16,1.7,2,41,7.9,6.9,100,220,19,160,14,25,17,18,3.4,11,29.6 to 40.9,33 to 36,0 to 2.0,0 to 0.5,1.0 to 2.5,NA,0.3 to 0.5,24 to 27,NA,0 to 0.040,0 to 0.030,NA,26,0.8 to 1.8,NA,NA,NA,NA,140,120,NA,1100,NA,NA,620,NA,NA,NA,NA,NA,NA,NA,NA,NA,NA,NA,NA,NA,NA,NA,NA,NA,NA,NA,NA
EN-1.4855-GX40CrNiSiNb24-24-Cast-Stainless-Steel,200,4.6,0.28,77,500,250,320,1400,1350,480,14,16,NA,NA,34,7.8,5.9,85,200,19,160,14,25,18,18,3.7,11,42.6 to 51.9,23 to 25,0 to 2.0,0 to 0.5,1.0 to 2.5,NA,0.3 to 0.5,23 to 25,NA,0 to 0.040,0 to 0.030,NA,25,0.8 to 1.8,NA,NA,NA,NA,150,120,NA,1050,NA,NA,610,NA,NA,NA,NA,NA,NA,NA,NA,NA,NA,NA,NA,NA,NA,NA,NA,NA,NA,NA,NA
EN-1.4857-GX40NiCrSi35-26-Cast-Stainless-Steel,200,6.7,0.28,78,500,250,330,1370,1320,480,13,16,1.7,2,34,7.9,5.7,81,220,28,150,14,25,18,18,3.4,11,31.4 to 41.7,33 to 36,0 to 2.0,0 to 0.5,1.0 to 2.5,NA,0.3 to 0.5,24 to 27,NA,0 to 0.040,0 to 0.030,NA,26,NA,NA,NA,NA,NA,150,120,NA,1100,NA,NA,440,NA,NA,NA,NA,NA,NA,NA,NA,NA,NA,NA,NA,NA,NA,NA,NA,NA,NA,NA,NA
EN-1.4859-GX10NiCrSiNb32-20-Cast-Stainless-Steel,200,23,0.28,76,490,210,310,1410,1360,470,13,16,1.7,1.9,36,8,6.2,88,190,91,110,14,24,17,17,3.4,11,40.3 to 49,31 to 33,0 to 2.0,0 to 0.5,0.5 to 1.5,NA,0.050 to 0.15,19 to 21,NA,0 to 0.040,0 to 0.030,NA,21,0.5 to 1.5,NA,NA,NA,NA,140,140,NA,1050,NA,NA,560,NA,NA,NA,NA,NA,NA,NA,NA,NA,NA,NA,NA,NA,NA,NA,NA,NA,NA,NA,NA
EN-1.4865-GX40NiCrSi38-19-Cast-Stainless-Steel,200,6.8,0.28,76,470,250,320,1380,1330,480,12,15,1.7,1.9,33,8,5.8,81,200,27,160,14,24,16,17,3.1,11,34.4 to 44.7,36 to 39,0 to 2.0,0 to 0.5,1.0 to 2.5,NA,0.3 to 0.5,18 to 21,NA,0 to 0.040,0 to 0.030,NA,20,NA,NA,NA,NA,NA,140,120,NA,1020,NA,NA,410,NA,NA,NA,NA,NA,NA,NA,NA,NA,NA,NA,NA,NA,NA,NA,NA,NA,NA,NA,NA
EN-1.4874-GX50NiCrCo20-20-20-Cast-Stainless-Steel,210,6.7,0.29,80,480,360,300,1450,1400,450,13,15,NA,NA,70,8.4,7.6,110,290,29,310,14,24,16,16,3.3,11,23 to 38.9,18 to 22,0 to 2.0,2.5 to 3.0,0 to 1.0,NA,0.35 to 0.65,19 to 22,NA,0 to 0.040,0 to 0.030,NA,34,0.75 to 1.3,NA,NA,NA,NA,140,180,NA,1150,NA,2.0 to 3.0,560,NA,18.5 to 22,NA,NA,NA,NA,NA,NA,NA,NA,NA,NA,NA,NA,NA,NA,NA,NA,NA,NA
ASTM-A356-Grade-1-J03502-Cast-Carbon-Steel,190,23,0.29,73,550,280,250,1460,1420,470,51,12,7,8.1,1.8,7.8,1.4,18,45,110,210,13,24,20,19,14,18,98.3 to 100,NA,0 to 0.7,NA,0 to 0.6,NA,0 to 0.35,NA,NA,0 to 0.035,0 to 0.030,NA,NA,NA,NA,NA,NA,NA,NA,200,39,400,NA,NA,NA,NA,NA,NA,NA,NA,NA,NA,NA,NA,NA,NA,NA,NA,NA,NA,NA,NA,NA,NA,NA
ASTM-Grade-LCA-J02504-Cast-Carbon-Steel,190,27,0.29,72,500,230,250,1460,1410,470,49,12,7.2,8.3,1.9,7.8,1.4,19,46,110,150,13,24,18,18,14,16,96.9 to 100,NA,0 to 0.7,0 to 0.2,0 to 0.6,0 to 0.3,0 to 0.25,NA,NA,0 to 0.040,0 to 0.045,0 to 1.0,NA,NA,NA,NA,NA,NA,NA,170,40,400,NA,NA,NA,NA,NA,NA,NA,NA,NA,NA,NA,NA,NA,NA,NA,NA,NA,NA,NA,NA,NA,NA,NA
ASTM-Grade-LCB-J03003-Cast-Carbon-Steel,190,27,0.29,72,540,270,250,1450,1410,470,51,12,7.1,8.2,1.8,7.8,1.4,18,45,120,200,13,24,19,19,14,17,97 to 100,NA,0 to 1.0,NA,0 to 0.6,NA,0 to 0.3,NA,NA,0 to 0.040,0 to 0.045,0 to 1.0,NA,NA,NA,NA,NA,NA,NA,200,40,400,NA,NA,NA,NA,NA,NA,NA,NA,NA,NA,NA,NA,NA,NA,NA,NA,NA,NA,NA,NA,NA,NA,NA
EN-1.0420-GE200-Cast-Non-Alloy-Steel,190,28,0.29,73,460,220,250,1470,1430,470,53,12,7.8,8.9,1.7,7.9,1.4,18,45,110,130,13,24,16,17,14,14,99.935 to 100,NA,NA,NA,NA,NA,NA,NA,NA,0 to 0.035,0 to 0.030,NA,NA,NA,NA,NA,NA,NA,NA,170,NA,400,31,NA,NA,NA,NA,NA,NA,NA,NA,NA,NA,NA,NA,NA,NA,NA,NA,NA,NA,NA,NA,NA,NA
EN-1.0446-GE240-Cast-Non-Alloy-Steel,190,25,0.29,73,530,270,250,1470,1430,470,53,12,7.8,8.9,1.7,7.9,1.4,18,45,110,190,13,24,19,18,14,17,99.935 to 100,NA,NA,NA,NA,NA,NA,NA,NA,0 to 0.035,0 to 0.030,NA,NA,NA,NA,NA,NA,NA,NA,200,NA,400,31,NA,NA,NA,NA,NA,NA,NA,NA,NA,NA,NA,NA,NA,NA,NA,NA,NA,NA,NA,NA,NA,NA
EN-1.0449-GS200-Cast-Non-Alloy-Steel,190,28,0.29,73,460,220,250,1460,1420,470,52,12,7.1,8.1,1.8,7.8,1.4,18,46,110,130,13,24,16,17,14,14,98 to 100,NA,0 to 1.2,NA,0 to 0.6,NA,0 to 0.18,NA,NA,0 to 0.030,0 to 0.025,NA,NA,NA,NA,NA,NA,NA,NA,170,NA,400,40,NA,NA,NA,NA,NA,NA,NA,NA,NA,NA,NA,NA,NA,NA,NA,NA,NA,NA,NA,NA,NA,NA
EN-1.0454-GE270-Cast-Non-Alloy-Steel,190,25,0.29,73,550,300,250,1470,1430,470,53,12,7.8,8.9,1.7,7.9,1.4,18,45,110,240,13,24,19,19,14,17,99.935 to 100,NA,NA,NA,NA,NA,NA,NA,NA,0 to 0.035,0 to 0.030,NA,NA,NA,NA,NA,NA,NA,NA,220,NA,400,33,NA,NA,NA,NA,NA,NA,NA,NA,NA,NA,NA,NA,NA,NA,NA,NA,NA,NA,NA,NA,NA,NA
EN-1.0455-GS240-Cast-Non-Alloy-Steel,190,25,0.29,73,530,270,250,1460,1420,470,52,12,7.1,8.1,1.8,7.8,1.4,18,46,110,190,13,24,19,18,14,17,97.9 to 100,NA,0 to 1.2,NA,0 to 0.6,NA,0 to 0.23,NA,NA,0 to 0.030,0 to 0.025,NA,NA,NA,NA,NA,NA,NA,NA,200,NA,400,35,NA,NA,NA,NA,NA,NA,NA,NA,NA,NA,NA,NA,NA,NA,NA,NA,NA,NA,NA,NA,NA,NA
EN-1.0558-GE300-Cast-Non-Alloy-Steel,190,18,0.29,73,640,340,250,1470,1430,470,53,12,7.8,8.9,1.7,7.9,1.4,18,45,99,300,13,24,22,21,14,20,99.935 to 100,NA,NA,NA,NA,NA,NA,NA,NA,0 to 0.035,0 to 0.030,NA,NA,NA,NA,NA,NA,NA,NA,230,NA,400,33,NA,NA,NA,NA,NA,NA,NA,NA,NA,NA,NA,NA,NA,NA,NA,NA,NA,NA,NA,NA,NA,NA
EN-1.0591-GE320-Cast-Non-Alloy-Steel,190,19,0.29,73,620,360,250,1470,1430,470,53,12,7.8,8.9,1.7,7.9,1.4,18,45,100,340,13,24,22,20,14,20,99.935 to 100,NA,NA,NA,NA,NA,NA,NA,NA,0 to 0.035,0 to 0.030,NA,NA,NA,NA,NA,NA,NA,NA,240,NA,400,29,NA,NA,NA,NA,NA,NA,NA,NA,NA,NA,NA,NA,NA,NA,NA,NA,NA,NA,NA,NA,NA,NA
EN-1.0597-GE360-Cast-Non-Alloy-Steel,190,18,0.29,73,670,400,250,1470,1430,470,53,12,7.8,8.9,1.7,7.9,1.4,18,45,100,430,13,24,24,22,14,21,99.935 to 100,NA,NA,NA,NA,NA,NA,NA,NA,0 to 0.035,0 to 0.030,NA,NA,NA,NA,NA,NA,NA,NA,270,NA,400,23,NA,NA,NA,NA,NA,NA,NA,NA,NA,NA,NA,NA,NA,NA,NA,NA,NA,NA,NA,NA,NA,NA
EN-1.0619-GP240GH-Cast-Non-Alloy-Steel,190,25,0.29,73,510,270,250,1460,1420,470,48,12,7.3,8.4,2.1,7.8,1.5,20,48,110,200,13,24,18,18,13,16,96.6 to 99.32,0 to 0.4,0.5 to 1.4,0 to 0.12,0 to 0.6,0 to 0.3,0.18 to 0.23,0 to 0.3,0 to 0.030,0 to 0.030,0 to 0.020,NA,NA,NA,NA,NA,NA,NA,NA,200,NA,400,30 to 45,NA,NA,NA,NA,NA,NA,NA,NA,NA,NA,NA,NA,NA,NA,NA,NA,NA,NA,NA,NA,NA,NA
EN-1.0625-GP280GH-Cast-Non-Alloy-Steel,190,25,0.29,73,560,320,250,1460,1420,470,47,12,7.3,8.4,2.2,7.8,1.5,20,48,120,270,13,24,20,19,13,18,96.6 to 99.02,0 to 0.4,0.8 to 1.4,0 to 0.12,0 to 0.6,0 to 0.3,0.18 to 0.25,0 to 0.3,0 to 0.030,0 to 0.030,0 to 0.020,NA,NA,NA,NA,NA,NA,NA,NA,230,NA,400,30 to 45,NA,NA,NA,NA,NA,NA,NA,NA,NA,NA,NA,NA,NA,NA,NA,NA,NA,NA,NA,NA,NA,NA
EN-1.1118-G24Mn6-Cast-Non-Alloy-Steel,190,14 to 21,0.29,73,700 to 750,460 to 630,250,1460,1420,470,51,12,7.2,8.3,1.9,7.8,1.4,19,48,97 to 130,550 to 1050,13,24,25 to 27,22 to 23,14,22 to 24,97.3 to 98.3,NA,1.5 to 1.8,NA,0 to 0.6,NA,0.2 to 0.25,NA,NA,0 to 0.020,0 to 0.015,NA,NA,NA,NA,NA,NA,NA,NA,320 to 400,NA,400,NA,NA,NA,NA,NA,NA,NA,NA,NA,NA,NA,NA,NA,NA,NA,NA,NA,NA,NA,NA,NA,NA,NA
EN-1.1131-G17Mn5-Cast-Non-Alloy-Steel,190,27,0.29,73,530,270,250,1460,1420,470,52,12,7.1,8.2,1.9,7.8,1.4,19,47,120,200,13,24,19,18,14,17,97.6 to 98.9,NA,1.0 to 1.6,NA,0 to 0.6,NA,0.15 to 0.2,NA,NA,0 to 0.020,0 to 0.030,NA,NA,NA,NA,NA,NA,NA,NA,200,NA,400,78,NA,NA,NA,NA,NA,NA,NA,NA,NA,NA,NA,NA,NA,NA,NA,NA,NA,NA,NA,NA,NA,NA
EN-1.1165-G28Mn6-Cast-Non-Alloy-Steel,190,11 to 20,0.29,73,600 to 780,290 to 620,250,1460,1420,470,51,12,7.8,8.9,1.9,7.8,1.4,19,47,81 to 100,230 to 1010,13,24,21 to 28,20 to 24,14,19 to 25,97.2 to 98.6,NA,1.2 to 1.8,NA,0 to 0.6,NA,0.25 to 0.32,NA,NA,0 to 0.035,0 to 0.030,NA,NA,NA,NA,NA,NA,NA,NA,200 to 380,NA,400,31 to 40,NA,NA,NA,NA,NA,NA,NA,NA,NA,NA,NA,NA,NA,NA,NA,NA,NA,NA,NA,NA,NA,NA
ACI-ASTM-CD3MCuN-ASTM-A890-Grade-1C-J93373-Cast-Stainless-Steel,200,29,0.27,80,790,500,300,1440,1390,480,15,13,2.2,2.5,20,7.8,3.9,54,180,200,620,15,25,28,24,4.1,22,58.2 to 65.9,5.6 to 6.7,0 to 1.2,2.9 to 3.8,0 to 1.1,1.4 to 1.9,0 to 0.030,24 to 26.7,NA,0 to 0.030,0 to 0.030,NA,41,NA,0.22 to 0.33,NA,NA,NA,NA,370,NA,1100,NA,NA,450,NA,NA,NA,NA,NA,NA,NA,NA,NA,NA,NA,NA,NA,NA,NA,NA,NA,NA,NA,NA
ACI-ASTM-CD3MN-ASTM-A890-Grade-4A-J92205-Cast-Stainless-Steel,200,29,0.27,79,710,460,300,1450,1400,480,16,13,2.2,2.5,18,7.8,3.6,50,160,180,530,14,25,25,23,4.3,20,62.6 to 71.9,4.5 to 6.5,0 to 1.5,2.5 to 3.5,0 to 1.0,0 to 1.0,0 to 0.030,21 to 23.5,NA,0 to 0.040,0 to 0.020,NA,35,NA,0.1 to 0.3,NA,NA,NA,NA,340,NA,1060,NA,NA,430,NA,NA,NA,NA,NA,NA,NA,NA,NA,NA,NA,NA,NA,NA,NA,NA,NA,NA,NA,NA
ACI-ASTM-CD3MWCuN-ASTM-A890-Grade-6A-J93380-Cast-Stainless-Steel,200,29,0.27,80,790,500,300,1460,1410,470,16,13,2.2,2.5,22,7.9,4.2,58,180,200,620,14,25,28,24,4.2,22,56.6 to 65.3,6.5 to 8.5,0 to 1.5,3.0 to 4.0,0 to 1.0,0.5 to 1.0,0 to 0.030,24 to 26,NA,0 to 0.030,0 to 0.025,NA,42,NA,0.2 to 0.3,NA,NA,NA,NA,370,NA,1100,NA,0.5 to 1.0,450,NA,NA,NA,NA,NA,NA,NA,NA,NA,NA,NA,NA,NA,NA,NA,NA,NA,NA,NA,NA
ACI-ASTM-CD4MCu-ASTM-A890-Grade-1A-J93370-Cast-Stainless-Steel,200,18,0.27,79,770,550,300,1430,1380,480,17,13,2.2,2.5,18,7.8,3.5,49,180,130,760,14,25,28,24,4.5,21,59.9 to 66.3,4.8 to 6.0,0 to 1.0,1.8 to 2.3,0 to 1.0,2.8 to 3.3,0 to 0.040,24.5 to 26.5,NA,0 to 0.040,0 to 0.040,NA,32,NA,NA,NA,NA,NA,NA,340,NA,1100,NA,NA,450,NA,NA,NA,NA,NA,NA,NA,NA,NA,NA,NA,NA,NA,NA,NA,NA,NA,NA,NA,NA
ACI-ASTM-CD4MCuN-ASTM-A890-Grade-1B-J93372-Cast-Stainless-Steel,200,18,0.27,79,770,550,300,1420,1380,480,17,13,2.2,2.5,18,7.8,3.5,49,180,130,760,14,25,28,24,4.5,21,59.5 to 66.3,4.7 to 6.0,0 to 1.0,1.7 to 2.3,0 to 1.0,2.7 to 3.3,0 to 0.040,24.5 to 26.5,NA,0 to 0.040,0 to 0.040,NA,35,NA,0.1 to 0.25,NA,NA,NA,NA,340,NA,1100,NA,NA,450,NA,NA,NA,NA,NA,NA,NA,NA,NA,NA,NA,NA,NA,NA,NA,NA,NA,NA,NA,NA
ACI-ASTM-CD6MN-ASTM-A890-Grade-3A-J93371-Cast-Stainless-Steel,200,28,0.27,80,730,510,300,1440,1390,480,16,13,2.1,2.4,17,7.7,3.4,48,170,180,650,15,25,26,23,4.4,20,62.1 to 70.1,4.0 to 6.0,0 to 1.0,1.8 to 2.5,0 to 1.0,NA,0 to 0.060,24 to 27,NA,0 to 0.040,0 to 0.040,NA,36,NA,0.15 to 0.25,NA,NA,NA,NA,370,NA,1100,NA,NA,450,NA,NA,NA,NA,NA,NA,NA,NA,NA,NA,NA,NA,NA,NA,NA,NA,NA,NA,NA,NA
ACI-ASTM-CE3MN-ASTM-A890-Grade-5A-J93404-Cast-Stainless-Steel,210,20,0.27,81,770,590,300,1450,1410,470,15,13,2.2,2.5,21,7.8,4.2,58,180,140,840,15,25,27,24,4.1,21,58.1 to 65.9,6.0 to 8.0,0 to 1.5,4.0 to 5.0,0 to 1.0,NA,0 to 0.030,24 to 26,NA,0 to 0.040,0 to 0.040,NA,43,NA,0.1 to 0.3,NA,NA,NA,NA,380,NA,1100,NA,NA,450,NA,NA,NA,NA,NA,NA,NA,NA,NA,NA,NA,NA,NA,NA,NA,NA,NA,NA,NA,NA
ACI-ASTM-CE8MN-ASTM-A890-Grade-2A-J93345-Cast-Stainless-Steel,200,29,0.27,80,750,500,300,1440,1400,480,16,13,2.2,2.5,21,7.8,4.2,58,180,190,620,15,25,27,23,4.2,21,56 to 66.4,8.0 to 11,0 to 1.0,3.0 to 4.5,0 to 1.5,NA,0 to 0.080,22.5 to 25.5,NA,0 to 0.040,0 to 0.040,NA,40,NA,0.1 to 0.3,NA,NA,NA,NA,370,NA,1100,NA,NA,440,NA,NA,NA,NA,NA,NA,NA,NA,NA,NA,NA,NA,NA,NA,NA,NA,NA,NA,NA,NA
EN-1.3940-GX2CrNiN18-13-Cast-Stainless-Steel,200,34,0.28,77,540,240,290,1420,1380,480,15,12,2.3,2.7,17,7.8,3.3,47,150,150,150,14,25,19,19,4.1,16,64.2 to 71.4,12 to 14,0 to 2.0,NA,0 to 1.0,NA,0 to 0.030,16.5 to 18.5,NA,0 to 0.035,0 to 0.020,NA,20,NA,0.1 to 0.2,NA,NA,NA,NA,190,NA,930,130,NA,410,NA,NA,NA,NA,NA,NA,NA,NA,NA,NA,NA,NA,NA,NA,NA,NA,NA,NA,NA,NA
EN-1.3955-GX12CrNi18-11-Cast-Stainless-Steel,200,23,0.28,77,520,220,290,1430,1380,480,15,12,2.4,2.7,16,7.8,3.2,45,140,95,130,14,25,18,18,4.1,15,65.5 to 73.5,10 to 12,0 to 2.0,0 to 0.75,0 to 1.0,NA,0 to 0.15,16.5 to 18.5,NA,0 to 0.045,0 to 0.030,NA,19,NA,NA,NA,NA,NA,NA,150,NA,930,90,NA,410,NA,NA,NA,NA,NA,NA,NA,NA,NA,NA,NA,NA,NA,NA,NA,NA,NA,NA,NA,NA
EN-1.3956-GX4CrNiMnN22-12-5-Cast-Stainless-Steel,200,27,0.28,79,650,330,300,1420,1380,480,NA,13,NA,NA,22,7.8,4.8,68,180,150,270,14,25,23,21,NA,18,51.9 to 62.1,11.5 to 13.5,4.0 to 6.0,1.5 to 3.0,0 to 1.0,NA,0 to 0.060,20.5 to 23.5,0.1 to 0.3,0 to 0.040,0 to 0.030,NA,34,0.1 to 0.3,0.2 to 0.4,NA,NA,NA,NA,240,NA,1080,NA,NA,460,NA,NA,NA,NA,NA,NA,NA,NA,NA,NA,NA,NA,NA,NA,NA,NA,NA,NA,NA,NA
EN-1.3960-Gx2CrNiMoN18-140-Cast-Stainless-Steel,200,34,0.28,78,590,270,290,1440,1400,470,15,12,2.2,2.6,21,7.9,4.1,57,160,170,190,14,25,21,20,3.9,17,60.2 to 67.9,13 to 15,0 to 2.0,2.5 to 3.0,0 to 1.0,NA,0 to 0.030,16.5 to 18.5,NA,0 to 0.035,0 to 0.020,NA,30,NA,0.15 to 0.25,NA,NA,NA,NA,220,NA,970,90,NA,410,NA,NA,NA,NA,NA,NA,NA,NA,NA,NA,NA,NA,NA,NA,NA,NA,NA,NA,NA,NA
EN-1.4347-GX4CrNiN26-7-Cast-Stainless-Steel,200,23,0.27,79,660,480,300,1410,1370,490,15,13,2.1,2.4,16,7.7,3.1,44,170,140,570,15,25,24,22,4,19,62.2 to 69.4,5.5 to 7.5,0 to 1.5,NA,0 to 1.5,NA,0 to 0.050,25 to 27,NA,0 to 0.035,0 to 0.020,NA,28,NA,0.1 to 0.2,NA,NA,NA,NA,320,NA,1100,34,NA,450,NA,NA,NA,NA,NA,NA,NA,NA,NA,NA,NA,NA,NA,NA,NA,NA,NA,NA,NA,NA
EN-1.4417-GX2CrNiMoN25-7-3-Cast-Stainless-Steel,200,25,0.27,81,730,550,300,1450,1410,470,17,13,2.2,2.5,21,7.9,4.1,57,180,170,730,15,25,26,23,4.6,20,56.7 to 66.9,6.0 to 8.5,0 to 1.5,3.0 to 4.0,0 to 1.0,0 to 1.0,0 to 0.030,24 to 26,NA,0 to 0.030,0 to 0.020,NA,41,NA,0.15 to 0.25,NA,NA,NA,NA,380,NA,1100,56,0 to 1.0,450,NA,NA,NA,NA,NA,NA,NA,NA,NA,NA,NA,NA,NA,NA,NA,NA,NA,NA,NA,NA
EN-1.4468-GX2CrNiMoN25-6-3-Cast-Stainless-Steel,200,25,0.27,80,730,550,300,1440,1400,480,17,13,2.2,2.5,19,7.8,3.8,53,180,170,730,15,25,26,23,4.6,20,59.7 to 67.4,5.5 to 7.0,0 to 2.0,2.5 to 3.5,0 to 1.0,NA,0 to 0.030,24.5 to 26.5,NA,0 to 0.035,0 to 0.025,NA,38,NA,0.12 to 0.25,NA,NA,NA,NA,380,NA,1100,56,NA,450,NA,NA,NA,NA,NA,NA,NA,NA,NA,NA,NA,NA,NA,NA,NA,NA,NA,NA,NA,NA
EN-1.4469-GX2CrNiMoN26-7-4-Cast-Stainless-Steel,210,25,0.27,81,740,550,300,1450,1400,480,17,13,2.2,2.5,21,7.8,4.1,57,180,170,730,15,25,26,23,4.6,20,56.4 to 65.9,6.0 to 8.0,0 to 1.0,3.0 to 5.0,0 to 1.0,0 to 1.3,0 to 0.030,25 to 27,NA,0 to 0.035,0 to 0.025,NA,42,NA,0.12 to 0.22,NA,NA,NA,NA,380,NA,1100,56,NA,450,NA,NA,NA,NA,NA,NA,NA,NA,NA,NA,NA,NA,NA,NA,NA,NA,NA,NA,NA,NA
EN-1.4470-GX2CrNiMoN22-5-3-Cast-Stainless-Steel,200,23,0.27,80,680,480,300,1450,1400,480,18,13,2.2,2.5,17,7.8,3.6,49,160,140,570,14,25,24,22,4.8,18,63.7 to 71.9,4.5 to 6.5,0 to 2.0,2.5 to 3.5,0 to 1.0,NA,0 to 0.030,21 to 23,NA,0 to 0.035,0 to 0.025,NA,34,NA,0.12 to 0.2,NA,NA,NA,NA,320,NA,1060,34,NA,430,NA,NA,NA,NA,NA,NA,NA,NA,NA,NA,NA,NA,NA,NA,NA,NA,NA,NA,NA,NA
EN-1.4474-GX4CrNiMoN26-5-2-Cast-Stainless-Steel,200,23,0.27,80,670,480,300,1430,1390,480,17,13,2.1,2.5,17,7.7,3.4,48,170,140,560,15,25,24,22,4.6,18,61.2 to 69.1,4.5 to 6.5,0 to 2.0,1.3 to 2.0,0 to 1.0,NA,0 to 0.050,25 to 27,NA,0 to 0.035,0 to 0.025,NA,34,NA,0.12 to 0.2,NA,NA,NA,NA,320,NA,1100,34,NA,450,NA,NA,NA,NA,NA,NA,NA,NA,NA,NA,NA,NA,NA,NA,NA,NA,NA,NA,NA,NA
EN-1.4487-GX2CrNiN19-11-Cast-Stainless-Steel,200,34,0.28,77,560,260,290,1420,1380,480,16,12,2.2,2.6,16,7.8,3.1,44,150,160,170,14,25,20,19,4.2,16,64.7 to 72.9,9.0 to 12,0 to 1.5,NA,0 to 1.5,NA,0 to 0.030,18 to 20,NA,0 to 0.040,0 to 0.030,NA,22,NA,0.12 to 0.2,NA,NA,NA,NA,210,NA,960,90,NA,420,NA,NA,NA,NA,NA,NA,NA,NA,NA,NA,NA,NA,NA,NA,NA,NA,NA,NA,NA,NA
EN-1.4490-GX2CrNiMoN19-11-2-Cast-Stainless-Steel,200,34,0.28,78,560,260,300,1440,1390,480,15,12,2.1,2.5,19,7.8,3.7,52,150,160,170,14,25,20,19,4.1,16,61.7 to 70.9,9.0 to 12,0 to 2.0,2.0 to 2.5,0 to 1.5,NA,0 to 0.030,18 to 20,NA,0 to 0.035,0 to 0.030,NA,29,NA,0.12 to 0.2,NA,NA,NA,NA,210,NA,990,90,NA,420,NA,NA,NA,NA,NA,NA,NA,NA,NA,NA,NA,NA,NA,NA,NA,NA,NA,NA,NA,NA
EN-1.4508-GX2CrNiMoN19-11-3-Cast-Stainless-Steel,200,34,0.28,79,570,260,300,1450,1400,470,15,12,2.1,2.4,20,7.9,4,55,160,160,170,14,25,20,19,4.1,17,61.2 to 69.9,9.0 to 12,0 to 1.5,3.0 to 3.5,0 to 1.5,NA,0 to 0.030,18 to 20,NA,0 to 0.040,0 to 0.030,NA,32,NA,0.1 to 0.2,NA,NA,NA,NA,210,NA,1000,90,NA,420,NA,NA,NA,NA,NA,NA,NA,NA,NA,NA,NA,NA,NA,NA,NA,NA,NA,NA,NA,NA
EN-1.4515-GX3CrNiMoCuN26-6-3-Cast-Stainless-Steel,200,25,0.27,80,730,550,300,1440,1390,480,16,13,2.2,2.5,19,7.8,3.8,53,180,170,730,15,25,26,23,4.3,20,58.4 to 66.6,5.5 to 7.0,0 to 2.0,2.5 to 3.5,0 to 1.0,0.8 to 1.3,0 to 0.030,24.5 to 26.5,NA,0 to 0.030,0 to 0.020,NA,38,NA,0.12 to 0.25,NA,NA,NA,NA,380,NA,1100,67,NA,450,NA,NA,NA,NA,NA,NA,NA,NA,NA,NA,NA,NA,NA,NA,NA,NA,NA,NA,NA,NA
EN-1.4517-GX2CrNiMoCuN25-6-3-3-Cast-Stainless-Steel,200,25,0.27,79,730,550,300,1430,1390,480,17,13,2.2,2.5,20,7.8,3.8,53,180,170,740,14,25,26,23,4.6,20,56.7 to 65.1,5.0 to 7.0,0 to 1.5,2.5 to 3.5,0 to 1.0,2.8 to 3.5,0 to 0.030,24.5 to 26.5,NA,0 to 0.035,0 to 0.025,NA,38,NA,0.12 to 0.22,NA,NA,NA,NA,380,NA,1100,56,NA,450,NA,NA,NA,NA,NA,NA,NA,NA,NA,NA,NA,NA,NA,NA,NA,NA,NA,NA,NA,NA
EN-1.4518-GX2CrNiMo19-11-3-Cast-Stainless-Steel,200,34,0.28,79,490,210,300,1450,1400,470,15,12,2.1,2.4,20,7.9,4,55,160,140,100,14,25,17,18,4.1,14,61.4 to 70,9.0 to 12,0 to 1.5,3.0 to 3.5,0 to 1.5,NA,0 to 0.030,18 to 20,NA,0 to 0.040,0 to 0.030,NA,30,NA,NA,NA,NA,NA,NA,160,NA,1000,90,NA,420,NA,NA,NA,NA,NA,NA,NA,NA,NA,NA,NA,NA,NA,NA,NA,NA,NA,NA,NA,NA
EN-1.4823-GX40CrNiSi27-4-Cast-Stainless-Steel,200,3.4,0.27,79,620,290,320,1400,1360,490,17,13,2,2.4,16,7.6,3,43,170,17,200,15,26,23,21,4.5,17,60.9 to 70.7,3.0 to 6.0,0 to 1.5,0 to 0.5,1.0 to 2.5,NA,0.3 to 0.5,25 to 28,NA,0 to 0.040,0 to 0.030,NA,27,NA,NA,NA,NA,NA,NA,130,NA,1100,NA,NA,450,NA,NA,NA,NA,NA,NA,NA,NA,NA,NA,NA,NA,NA,NA,NA,NA,NA,NA,NA,NA
ACI-ASTM-CB30-J91803-Cast-Stainless-Steel,200,NA,0.28,77,500,230,290,1430,1380,480,21,11,2.5,3,10,7.7,2.3,33,130,NA,140,14,25,18,18,5.6,17,72.9 to 82,0 to 2.0,0 to 1.0,NA,0 to 1.5,0 to 1.2,0 to 0.3,18 to 21,NA,0 to 0.040,0 to 0.040,NA,20,NA,NA,NA,NA,NA,210,NA,NA,940,NA,NA,420,NA,NA,NA,NA,NA,NA,NA,NA,NA,NA,NA,NA,NA,NA,NA,NA,NA,NA,NA,NA
ACI-ASTM-CC50-J92615-Cast-Stainless-Steel,200,NA,0.27,80,430,NA,300,1420,1370,490,17,11,2.3,2.7,14,7.6,2.7,39,170,NA,NA,15,26,16,17,4.5,14,62.9 to 74,0 to 4.0,0 to 1.0,NA,0 to 1.5,NA,0 to 0.5,26 to 30,NA,0 to 0.040,0 to 0.040,NA,28,NA,NA,NA,NA,NA,210,NA,NA,1100,NA,NA,460,NA,NA,NA,NA,NA,NA,NA,NA,NA,NA,NA,NA,NA,NA,NA,NA,NA,NA,NA,NA
ASTM-Grade-HC-28Cr-J92605-Cast-Stainless-Steel,200,6,0.27,80,430,200,310,1410,1370,490,17,11,2.2,2.6,14,7.6,2.8,40,170,21,95,15,26,16,16,4.5,14,61.9 to 74,0 to 4.0,0 to 1.0,0 to 0.5,0 to 2.0,NA,0 to 0.5,26 to 30,NA,0 to 0.040,0 to 0.040,NA,29,NA,NA,NA,NA,NA,NA,96,NA,1100,NA,NA,460,NA,NA,NA,NA,NA,NA,NA,NA,NA,NA,NA,NA,NA,NA,NA,NA,NA,NA,NA,NA
ASTM-Grade-HD-28Cr-5Ni-J93005-Cast-Stainless-Steel,200,9.1,0.27,80,590,270,310,1410,1370,490,16,11,2.1,2.5,17,7.7,3.1,45,180,44,180,15,26,21,20,4.3,19,58.4 to 70,4.0 to 7.0,0 to 1.5,0 to 0.5,0 to 2.0,NA,0 to 0.5,26 to 30,NA,0 to 0.040,0 to 0.040,NA,29,NA,NA,NA,NA,NA,NA,140,NA,1100,NA,NA,460,NA,NA,NA,NA,NA,NA,NA,NA,NA,NA,NA,NA,NA,NA,NA,NA,NA,NA,NA,NA
EN-1.4107-GX8CrNi12-1-Cast-Stainless-Steel,190,18 to 21,0.28,76,620 to 700,400 to 570,270,1450,1410,480,27,10,2.9,3.3,7.5,7.8,2.1,30,100,110 to 120,420 to 840,14,25,22 to 25,21 to 22,7.2,22 to 25,83.8 to 87.2,0.8 to 1.5,0.5 to 0.8,0 to 0.5,0 to 0.4,0 to 0.3,0 to 0.1,11.5 to 12.5,0 to 0.080,0 to 0.030,0 to 0.020,NA,13,NA,NA,NA,NA,NA,NA,260 to 350,NA,740,45 to 50,NA,390,NA,NA,NA,NA,NA,NA,NA,NA,NA,NA,NA,NA,NA,NA,NA,NA,NA,NA,NA,NA
EN-1.4710-GX30CrSi7-Cast-Stainless-Steel,190,20,0.29,74,NA,NA,290,1430,1390,480,24,9.9,6.4,7.5,5,7.7,1.8,24,76,NA,NA,14,25,NA,NA,6.5,NA,87.4 to 92.3,0 to 0.5,0.5 to 1.0,0 to 0.15,1.0 to 2.5,NA,0.2 to 0.35,6.0 to 8.0,NA,0 to 0.035,0 to 0.030,NA,7.2,NA,NA,NA,NA,NA,260,NA,NA,750,NA,NA,360,NA,NA,NA,NA,NA,NA,NA,NA,NA,NA,NA,NA,NA,NA,NA,NA,NA,NA,NA,NA
EN-1.4729-GX40CrSi13-Cast-Stainless-Steel,190,15,0.28,75,NA,NA,300,1420,1380,490,24,10,2.8,3.3,7.5,7.6,2.1,29,100,NA,NA,14,25,NA,NA,6.5,NA,80.4 to 86.7,0 to 1.0,0 to 1.0,0 to 0.5,1.0 to 2.5,NA,0.3 to 0.5,12 to 14,NA,0 to 0.040,0 to 0.030,NA,14,NA,NA,NA,NA,NA,260,NA,NA,850,NA,NA,390,NA,NA,NA,NA,NA,NA,NA,NA,NA,NA,NA,NA,NA,NA,NA,NA,NA,NA,NA,NA
EN-1.4740-GX40CrSi17-Cast-Stainless-Steel,200,22,0.28,77,NA,NA,300,1420,1370,490,18,10,2.2,2.6,9.5,7.6,2.3,32,120,NA,NA,14,25,NA,NA,4.8,NA,75.4 to 82.7,0 to 1.0,0 to 1.0,0 to 0.5,1.0 to 2.5,NA,0.3 to 0.5,16 to 19,NA,0 to 0.040,0 to 0.030,NA,18,NA,NA,NA,NA,NA,260,NA,NA,900,NA,NA,410,NA,NA,NA,NA,NA,NA,NA,NA,NA,NA,NA,NA,NA,NA,NA,NA,NA,NA,NA,NA
Austempered-Ductile-Cast-Iron,180,1.1 to 13,0.29,62 to 69,860 to 1800,560 to 1460,280,1380,1340,490,42,13,NA,NA,2.9,7.5,1.8,25,48,19 to 95,880 to 3970,13,25,32 to 66,27 to 44,11,25 to 53,89.6 to 94,0 to 2.0,0.3 to 0.4,0 to 0.3,2.3 to 2.7,0 to 0.8,3.4 to 3.8,0 to 0.1,0 to 0.1,0 to 0.040,0 to 0.020,NA,NA,NA,NA,0 to 0.050,NA,NA,270 to 490,NA,NA,NA,NA,NA,NA,0 to 0.030,NA,0 to 0.040,0 to 0.020,0 to 0.020,NA,NA,NA,NA,NA,NA,NA,NA,NA,NA,NA,NA,NA,NA,NA
Automotive-Malleable-Cast-Iron,180,1.0 to 10,0.29,70,350 to 720,220 to 590,260,1410,1370,480,41,14,7.4,8.7,1.9,7.6,1.5,20,45,6.8 to 30,130 to 950,13,25,13 to 26,14 to 24,11,9.9 to 21,93.6 to 96.7,NA,0.15 to 1.3,NA,0.9 to 1.9,NA,2.2 to 2.9,NA,NA,0.020 to 0.15,0.020 to 0.2,NA,NA,NA,NA,NA,NA,NA,130 to 290,NA,NA,NA,NA,NA,NA,NA,NA,NA,NA,NA,NA,NA,NA,NA,NA,NA,NA,NA,NA,NA,NA,NA,NA,NA,NA
Ductile-Nodular-Spheroidal-Cast-Iron,170 to 180,2.1 to 20,0.28 to 0.31,64 to 70,460 to 920,310 to 670,270,1160,1120,490,31 to 36,11,7.4,8.8 to 9.4,1.9,7.1 to 7.5,1.5,21,43,17 to 80,280 to 1330,12 to 14,24 to 26,17 to 35,18 to 29,8.9 to 10,17 to 35,93.7 to 95.5,NA,NA,NA,1.5 to 2.8,NA,3.0 to 3.5,NA,NA,0 to 0.080,NA,NA,NA,NA,NA,NA,NA,NA,160 to 310,NA,NA,290,NA,NA,NA,NA,NA,NA,NA,NA,14 to 30,420 to 800,NA,NA,NA,NA,NA,NA,NA,NA,NA,NA,NA,NA,NA
Grey-Cast-Iron,180,9.6,0.29,69,160 to 450,98 to 290,280,1380,1180,490,46,11,7.4,8.9,1.9,7.5,1.5,21,44,13 to 37,27 to 240,13,25,5.8 to 17,8.7 to 17,13,6.0 to 17,92.1 to 93.9,NA,0.5 to 0.7,NA,2.5 to 2.8,NA,3.1 to 3.4,NA,NA,0 to 0.9,0 to 0.15,NA,NA,NA,NA,NA,NA,NA,160 to 300,69 to 170,NA,NA,NA,NA,NA,NA,NA,NA,NA,NA,NA,180 to 610,570 to 1290,NA,NA,NA,NA,NA,NA,NA,NA,NA,NA,NA,NA
ACI-ASTM-CA15-SCS1-J91150-Cast-Stainless-Steel,190,21,0.28,76,700,570,280,1440,1500,480,25,10,3,3.5,7.5,7.7,2,28,100,140,820,14,25,25,23,6.7,26,81.8 to 88.5,0 to 1.0,0 to 1.0,0 to 0.5,0 to 1.5,NA,0 to 0.15,11.5 to 14,NA,0 to 0.040,0 to 0.040,NA,14,NA,NA,NA,NA,NA,220,370,34,750,NA,NA,390,NA,NA,NA,NA,NA,NA,NA,NA,NA,NA,NA,NA,NA,NA,NA,NA,NA,NA,NA,NA
ACI-ASTM-CA15M-J91151-Cast-Stainless-Steel,200,20,0.28,76,690,510,270,1450,1410,480,27,10,3,3.5,7.5,7.8,2.1,29,100,130,670,14,25,25,22,7.2,25,82.1 to 88.4,0 to 1.0,0 to 1.0,0.15 to 1.0,0 to 0.65,NA,0 to 0.15,11.5 to 14,NA,0 to 0.040,0 to 0.040,NA,15,NA,NA,NA,NA,NA,210,330,34,760,NA,NA,390,NA,NA,NA,NA,NA,NA,NA,NA,NA,NA,NA,NA,NA,NA,NA,NA,NA,NA,NA,NA
ACI-ASTM-CA28MWV-J91422-Cast-Stainless-Steel,200,11,0.28,76,1080,870,270,1470,1430,470,25,10,4.6,5.3,11,7.9,3.1,44,100,110,1920,14,25,38,30,6.6,40,81.4 to 85.8,0.5 to 1.0,0.5 to 1.0,0.9 to 1.3,0 to 1.0,NA,0.2 to 0.28,11 to 12.5,0.2 to 0.3,0 to 0.030,0 to 0.030,NA,17,NA,NA,NA,NA,NA,330,470,27,740,NA,0.9 to 1.3,380,NA,NA,NA,NA,NA,NA,NA,NA,NA,NA,NA,NA,NA,NA,NA,NA,NA,NA,NA,NA
ACI-ASTM-CA40-SCS2A-J91153-Cast-Stainless-Steel,190,10,0.28,76,910,860,280,1440,1500,480,25,10,3,3.5,7.5,7.7,2,28,100,89,1910,14,25,33,27,6.7,33,81.5 to 88.3,0 to 1.0,0 to 1.0,0 to 0.5,0 to 1.5,NA,0.2 to 0.4,11.5 to 14,NA,0 to 0.040,0 to 0.040,NA,14,NA,NA,NA,NA,NA,310,460,NA,750,NA,NA,390,NA,NA,NA,NA,NA,NA,NA,NA,NA,NA,NA,NA,NA,NA,NA,NA,NA,NA,NA,NA
ACI-ASTM-CA40F-J91154-Cast-Stainless-Steel,190,13,0.28,76,770,550,280,1430,1390,480,27,10,3,3.5,7.5,7.7,2,28,100,94,790,14,25,28,24,7.2,28,81.6 to 88.3,0 to 1.0,0 to 1.0,0 to 0.5,0 to 1.5,NA,0.2 to 0.4,11.5 to 14,NA,0 to 0.040,0.2 to 0.4,NA,14,NA,NA,NA,NA,NA,230,320,NA,750,NA,NA,390,NA,NA,NA,NA,NA,NA,NA,NA,NA,NA,NA,NA,NA,NA,NA,NA,NA,NA,NA,NA
ACI-ASTM-CA6N-J91650-Cast-Stainless-Steel,190,17,0.28,75,1080,1060,280,1440,1400,480,23,9.9,2.6,3,11,7.8,2.5,35,110,180,2900,14,25,38,30,6.1,40,77.9 to 83.5,6.0 to 8.0,0 to 0.5,NA,0 to 1.0,NA,0 to 0.060,10.5 to 12.5,NA,0 to 0.020,0 to 0.020,NA,12,NA,NA,NA,NA,NA,NA,640,57,740,NA,NA,390,NA,NA,NA,NA,NA,NA,NA,NA,NA,NA,NA,NA,NA,NA,NA,NA,NA,NA,NA,NA
ACI-ASTM-CA6NM-J91540-Cast-Stainless-Steel,200,17,0.28,76,850,620,280,1450,1400,480,25,10,2.8,3.2,10,7.8,2.5,34,110,130,1000,14,25,30,26,6.7,31,78.4 to 84.6,3.5 to 4.5,0 to 1.0,0.4 to 1.0,0 to 1.0,NA,0 to 0.060,11.5 to 14,NA,0 to 0.040,0 to 0.030,NA,15,NA,NA,NA,NA,NA,250,380,40,770,NA,NA,390,NA,NA,NA,NA,NA,NA,NA,NA,NA,NA,NA,NA,NA,NA,NA,NA,NA,NA,NA,NA
ACI-ASTM-CB6-J91804-Cast-Stainless-Steel,200,18,0.28,77,880,660,280,1440,1390,480,17,10,2.2,2.6,12,7.8,2.5,36,130,150,1110,14,25,32,26,4.6,31,74.4 to 81,3.5 to 5.5,0 to 1.0,0 to 0.5,0 to 1.0,NA,0 to 0.060,15.5 to 17.5,NA,0 to 0.040,0 to 0.030,NA,17,NA,NA,NA,NA,NA,NA,410,40,870,NA,NA,410,NA,NA,NA,NA,NA,NA,NA,NA,NA,NA,NA,NA,NA,NA,NA,NA,NA,NA,NA,NA
EN-1.4008-GX7CrNiMo12-1-Cast-Stainless-Steel,190,17,0.28,76,670,500,280,1450,1400,480,25,11,2.9,3.3,8,7.8,2.1,30,100,100,630,14,25,24,22,6.7,23,81.8 to 86.8,1.0 to 2.0,0 to 1.0,0.2 to 0.5,0 to 1.0,NA,0 to 0.1,12 to 13.5,NA,0 to 0.035,0 to 0.025,NA,14,NA,NA,NA,NA,NA,NA,300,NA,760,31,NA,390,NA,NA,NA,NA,NA,NA,NA,NA,NA,NA,NA,NA,NA,NA,NA,NA,NA,NA,NA,NA
EN-1.4011-GX12Cr12-Cast-Stainless-Steel,190,17,0.28,76,700,510,270,1450,1400,480,25,11,2.9,3.4,7,7.8,2,28,100,110,660,14,25,25,23,6.7,24,82.8 to 88.5,0 to 1.0,0 to 1.0,0 to 0.5,0 to 1.0,NA,0 to 0.15,11.5 to 13.5,NA,0 to 0.035,0 to 0.025,NA,13,NA,NA,NA,NA,NA,NA,310,NA,750,23,NA,390,NA,NA,NA,NA,NA,NA,NA,NA,NA,NA,NA,NA,NA,NA,NA,NA,NA,NA,NA,NA
EN-1.4317-GX4CrNi13-4-Cast-Stainless-Steel,190,17,0.28,76,860,630,280,1440,1400,480,26,11,2.7,3.2,10,7.8,2.4,33,110,130,1010,14,25,31,26,7,30,78.7 to 84.5,3.5 to 5.0,0 to 1.0,0 to 0.7,0 to 1.0,NA,0 to 0.060,12 to 13.5,NA,0 to 0.035,0 to 0.025,NA,14,NA,NA,NA,NA,NA,NA,380,NA,770,56,NA,390,NA,NA,NA,NA,NA,NA,NA,NA,NA,NA,NA,NA,NA,NA,NA,NA,NA,NA,NA,NA
EN-1.4405-GX4CrNiMo16-5-1-Cast-Stainless-Steel,200,17,0.28,77,860,610,280,1450,1400,480,17,11,2.2,2.5,13,7.8,2.8,39,130,130,950,14,25,31,26,4.6,29,73.6 to 80.3,4.0 to 6.0,0 to 1.0,0.7 to 1.5,0 to 0.8,NA,0 to 0.060,15 to 17,NA,0 to 0.035,0 to 0.025,NA,20,NA,NA,NA,NA,NA,NA,370,NA,870,68,NA,410,NA,NA,NA,NA,NA,NA,NA,NA,NA,NA,NA,NA,NA,NA,NA,NA,NA,NA,NA,NA
EN-1.4411-GX4CrNiMo16-5-2-Cast-Stainless-Steel,200,17,0.28,78,870,600,280,1450,1410,470,17,11,2.2,2.5,13,7.8,3,41,130,130,920,14,25,31,26,4.6,28,73.1 to 79.5,4.0 to 6.0,0 to 1.0,1.5 to 2.0,0 to 0.8,NA,0 to 0.060,15 to 17,NA,0 to 0.035,0 to 0.025,NA,22,NA,NA,NA,NA,NA,NA,370,NA,880,68,NA,410,NA,NA,NA,NA,NA,NA,NA,NA,NA,NA,NA,NA,NA,NA,NA,NA,NA,NA,NA,NA
EN-1.4421-GX4CrNi16-4-Cast-Stainless-Steel,200,11 to 17,0.28,77,880 to 1100,620 to 950,280,1440,1400,480,16,10,2.2,2.5,12,7.8,2.6,36,130,120 to 140,960 to 2270,14,25,31 to 39,26 to 30,4.4,31 to 39,74.4 to 80.5,4.0 to 5.5,0 to 1.0,0 to 0.7,0 to 0.8,NA,0 to 0.060,15.5 to 17.5,NA,0 to 0.035,0 to 0.020,NA,18,NA,NA,NA,NA,NA,NA,380 to 520,NA,870,30 to 67,NA,410,NA,NA,NA,NA,NA,NA,NA,NA,NA,NA,NA,NA,NA,NA,NA,NA,NA,NA,NA,NA
EN-1.4525-GX5CrNiCu16-4-Cast-Stainless-Steel,190,5.6 to 13,0.28,76,1030 to 1250,840 to 1120,280,1430,1390,480,18,11,2.2,2.6,13,7.8,2.8,39,130,68 to 130,1820 to 3230,14,25,36 to 45,29 to 33,4.7,34 to 41,70.4 to 79,3.5 to 5.5,0 to 1.0,0 to 0.8,0 to 0.8,2.5 to 4.0,0 to 0.070,15 to 17,NA,0 to 0.035,0 to 0.025,NA,18,0 to 0.35,0 to 0.050,NA,NA,NA,NA,480 to 540,NA,860,NA,NA,430,NA,NA,NA,NA,NA,NA,NA,NA,NA,NA,NA,NA,NA,NA,NA,NA,NA,NA,NA,NA
EN-1.6982-GX3CrNi13-4-Cast-Stainless-Steel,190,17,0.28,76,800,570,280,1440,1400,480,25,10,2.7,3.2,10,7.8,2.4,33,110,120,820,14,25,28,25,6.6,29,78.7 to 84.5,3.5 to 5.0,0 to 1.0,0 to 0.7,0 to 1.0,NA,0 to 0.050,12 to 13.5,NA,0 to 0.035,0 to 0.015,NA,14,NA,NA,NA,NA,NA,NA,350,NA,770,56,NA,390,NA,NA,NA,NA,NA,NA,NA,NA,NA,NA,NA,NA,NA,NA,NA,NA,NA,NA,NA,NA
ACI-ASTM-CB7Cu-1-J92180-Cast-Stainless-Steel,190,5.7 to 11,0.28,76,960 to 1350,760 to 1180,280,1430,1500,480,17,11,2,2.3,13,7.8,2.6,38,130,71 to 120,1500 to 3590,14,25,34 to 48,28 to 35,4.6,32 to 45,72.3 to 78.4,3.6 to 4.6,0 to 0.7,NA,0 to 1.0,2.5 to 3.2,0 to 0.070,15.5 to 17.7,NA,0 to 0.035,0 to 0.030,NA,17,0 to 0.35,0 to 0.050,NA,NA,NA,300 to 420,420 to 590,NA,NA,34,NA,NA,NA,NA,NA,NA,NA,NA,NA,NA,NA,NA,NA,NA,NA,NA,NA,NA,NA,NA,NA,NA
ACI-ASTM-CB7Cu-2-J92110-Cast-Stainless-Steel,190,5.7 to 11,0.28,75,960 to 1350,760 to 1180,280,1430,1380,480,17,11,2.1,2.4,13,7.8,2.6,38,130,71 to 120,1510 to 3600,14,25,34 to 48,28 to 35,4.6,32 to 45,73.6 to 79,4.5 to 5.5,0 to 0.7,NA,0 to 1.0,2.5 to 3.2,0 to 0.070,14 to 15.5,NA,0 to 0.035,0 to 0.030,NA,15,0 to 0.35,0 to 0.050,NA,NA,NA,300 to 420,420 to 590,NA,NA,NA,NA,NA,NA,NA,NA,NA,NA,NA,NA,NA,NA,NA,NA,NA,NA,NA,NA,NA,NA,NA,NA,NA
ASTM-F15-1.3981-K94610-Fe-Ni-Co-Sealing-Alloy,190,NA,0.3,73,520 to 880,NA,270,1410,1450,460,17,6,3.7,4,49,8.3,5.2,71,190,NA,NA,13,23,17 to 29,17 to 24,4.5,32 to 55,50.3 to 56,28 to 30,0 to 0.5,0 to 0.2,0 to 0.2,0 to 0.2,0 to 0.040,0 to 0.2,NA,NA,NA,NA,NA,NA,NA,0 to 0.1,0 to 0.1,0 to 0.1,NA,NA,NA,NA,NA,NA,NA,NA,16 to 18,0 to 0.1,NA,NA,NA,NA,NA,430,NA,NA,NA,NA,NA,NA,NA,NA,NA,NA,NA
EN-1.3961-GX3Ni36-Casting-Alloy,190,31,0.3,72,450,310,270,1430,1390,460,NA,1.3,NA,NA,25,8.2,4.8,66,110,130,250,13,23,15,16,NA,130,60.7 to 65,35 to 37,0 to 0.5,0 to 1.0,0 to 0.5,NA,0 to 0.050,0 to 0.25,NA,0 to 0.030,0 to 0.020,NA,NA,NA,NA,NA,NA,NA,NA,NA,NA,NA,NA,NA,NA,NA,NA,NA,NA,NA,NA,300,NA,NA,NA,NA,NA,NA,NA,NA,NA,NA,NA,NA,NA
EN-1.3963-GX5NiS36-Casting-Alloy,190,29,0.3,72,440,310,270,1430,1390,460,NA,1.6,NA,NA,25,8.2,4.8,66,110,110,260,13,23,15,16,NA,110,60.5 to 64.9,35 to 37,0 to 0.5,0 to 1.0,0 to 0.5,NA,0 to 0.050,0 to 0.25,NA,0 to 0.030,0.1 to 0.2,NA,NA,NA,NA,NA,NA,NA,NA,NA,NA,NA,NA,NA,NA,NA,NA,NA,NA,NA,NA,290,NA,NA,NA,NA,NA,NA,NA,NA,NA,NA,NA,NA,NA
