Repository: dovahkiin0022/dummy_group_repository

# dummy_group_repositiory
Reinhart group project template

# Problem Statement

## Data files
* `data/hw5-iron-alloy.csv`: a tabulated data file for about 1300 different iron alloys and their properties

## Objective
We want to predict the `Ultimate Tensile Strength` of alloys as a function of their composition.

## Note about creating yml files
You may want to leave the requirements very loosely defined so conda can locate correct dependencies on different platforms. This is achieved using the `--from-history` flag, like so:
`conda env export -n dummy_repository -f environment.yml --from-history`

File: data/hw5-iron-alloy.csv (part 3 of 12)
Names,"Elastic (Young's, Tensile) Modulus",Elongation at Break,Poisson's Ratio,Shear Modulus,Tensile Strength: Ultimate (UTS),Tensile Strength: Yield (Proof),Latent Heat of Fusion,Melting Completion (Liquidus),Melting Onset (Solidus),Specific Heat Capacity,Thermal Conductivity,Thermal Expansion,Electrical Conductivity: Equal Volume,Electrical Conductivity: Equal Weight (Specific),Base Metal Price,Density,Embodied Carbon,Embodied Energy,Embodied Water,Resilience: Ultimate (Unit Rupture Work),Resilience: Unit (Modulus of Resilience),Stiffness to Weight: Axial,Stiffness to Weight: Bending,Strength to Weight: Axial,Strength to Weight: Bending,Thermal Diffusivity,Thermal Shock Resistance,Iron (Fe)Fe,Nickel (Ni)Ni,Manganese (Mn)Mn,Molybdenum (Mo)Mo,Silicon (Si)Si,Copper (Cu)Cu,Carbon (C)C,Chromium (Cr)Cr,Vanadium (V)V,Phosphorus (P)P,Sulfur (S)S,Residualsres.,PREN (Pitting Resistance),Niobium (Nb)Nb,Nitrogen (N)N,Aluminum (Al)Al,Titanium (Ti)Ti,Zirconium (Zr)Zr,Brinell Hardness,Fatigue Strength,Reduction in Area,Maximum Temperature: Mechanical,Impact Strength: V-Notched Charpy,Tungsten (W)W,Maximum Temperature: Corrosion,Selenium (Se)Se,Cobalt (Co)Co,Magnesium (Mg)Mg,Tin (Sn)Sn,Arsenic (As)As,Fracture Toughness,Shear Strength,Compressive (Crushing) Strength,Curie Temperature,Rockwell C Hardness,Calcium (Ca)Ca,Boron (B)B,Oxygen (O)O,Rockwell B Hardness,Calomel Potential,Tantalum (Ta)Ta,Cerium (Ce)Ce,Lanthanum (La)La,Lead (Pb)Pb,Zinc (Zn)Zn
UNS-K93050-Low-Expansion-Alloy,190,NA,0.3,72,500 to 680,NA,270,1430,1380,460,NA,12,NA,NA,26,8.2,4.7,65,120,NA,NA,13,23,17 to 23,17 to 21,NA,16 to 21,61.4 to 63.9,36 to 36,0 to 1.0,NA,0 to 0.35,NA,0 to 0.15,0 to 0.25,NA,0 to 0.020,0 to 0.020,NA,NA,NA,NA,NA,NA,NA,NA,NA,NA,NA,NA,NA,NA,0.15 to 0.3,0 to 0.5,NA,NA,NA,NA,NA,NA,NA,NA,NA,NA,NA,NA,NA,NA,NA,NA,NA,NA
UNS-K93500-Low-Expansion-Alloy,190,NA,0.3,72,490 to 810,NA,270,1430,1380,460,NA,12,NA,NA,30,8.2,4.7,65,130,NA,NA,13,23,17 to 27,17 to 23,NA,15 to 25,61.4 to 63,32 to 32,0 to 0.6,NA,0 to 0.25,NA,0 to 0.050,0 to 0.25,NA,0 to 0.015,0 to 0.015,NA,NA,NA,NA,0 to 0.1,0 to 0.1,0 to 0.1,NA,NA,NA,NA,NA,NA,NA,NA,5.0 to 5.0,0 to 0.1,NA,NA,NA,NA,NA,NA,NA,NA,NA,NA,NA,NA,NA,NA,NA,NA,NA
UNS-K93603-Low-Expansion-Alloy,190,NA,0.3,72,490 to 810,NA,270,1430,1380,460,NA,12,NA,NA,25,8.2,4.8,66,120,NA,NA,13,23,17 to 27,17 to 24,NA,15 to 25,61.8 to 64,36 to 36,0 to 0.6,NA,0 to 0.4,NA,0 to 0.050,0 to 0.25,NA,0 to 0.015,0 to 0.015,NA,NA,NA,NA,0 to 0.1,0 to 0.1,0 to 0.1,NA,NA,NA,NA,NA,NA,NA,NA,0 to 0.5,0 to 0.1,NA,NA,NA,NA,NA,NA,NA,NA,NA,NA,NA,NA,NA,NA,NA,NA,NA
Grade-200-Maraging-Steel,190,9.1 to 18,0.3,74,970 to 1500,690 to 1490,260,1460,1420,460,NA,12,NA,NA,31,8.2,4.5,59,140,140 to 160,1240 to 5740,13,23,33 to 51,27 to 35,NA,29 to 45,67.8 to 71.8,17 to 19,0 to 0.1,3.0 to 3.5,0 to 0.1,NA,0 to 0.030,NA,NA,0 to 0.010,0 to 0.010,NA,11,NA,NA,0.050 to 0.15,0.15 to 0.25,0 to 0.020,NA,NA,NA,NA,NA,NA,NA,NA,8.0 to 9.0,NA,NA,NA,NA,600 to 890,730 to 1260,NA,29 to 45,0 to 0.050,0 to 0.0030,NA,NA,NA,NA,NA,NA,NA,NA
Grade-250-Maraging-Steel,190,7.3 to 17,0.3,75,970 to 1800,660 to 1740,270,1480,1430,450,NA,12,NA,NA,32,8.2,4.9,65,140,130 to 150,NA,13,23,33 to 61,26 to 40,NA,29 to 54,66.3 to 71.1,17 to 19,0 to 0.1,4.6 to 5.2,0 to 0.1,NA,0 to 0.030,NA,NA,0 to 0.010,0 to 0.010,NA,16,NA,NA,0.050 to 0.15,0.3 to 0.5,0 to 0.020,NA,NA,NA,NA,NA,NA,NA,NA,7.0 to 8.5,NA,NA,NA,NA,600 to 1060,730 to 1660,NA,30 to 53,0 to 0.050,0 to 0.0030,NA,NA,NA,NA,NA,NA,NA,NA
Grade-300-Maraging-Steel,190,6.5 to 18,0.3,75,1030 to 2030,760 to 1990,270,1480,1430,450,NA,12,NA,NA,34,8.2,5.1,68,150,130 to 170,NA,13,23,35 to 68,28 to 43,NA,31 to 62,65 to 68.4,18 to 19,0 to 0.1,4.6 to 5.2,0 to 0.1,NA,0 to 0.030,NA,NA,0 to 0.010,0 to 0.010,NA,16,NA,NA,0.050 to 0.15,0.5 to 0.8,0 to 0.020,NA,NA,NA,NA,NA,NA,NA,NA,8.5 to 9.5,NA,NA,NA,NA,640 to 1190,730 to 1880,NA,31 to 56,0 to 0.050,0 to 0.0030,NA,NA,NA,NA,NA,NA,NA,NA
Grade-350-Maraging-Steel,190,4.1 to 18,0.3,75,1140 to 2420,830 to 2300,270,1470,1420,450,NA,12,NA,NA,39,8.2,5.6,74,160,98 to 190,NA,13,23,38 to 82,29 to 49,NA,35 to 74,61.2 to 64.6,18 to 19,0 to 0.1,4.6 to 5.2,0 to 0.1,NA,0 to 0.030,NA,NA,0 to 0.010,0 to 0.010,NA,16,NA,NA,0.050 to 0.15,1.3 to 1.6,0 to 0.020,NA,NA,NA,NA,NA,NA,NA,NA,11.5 to 12.5,NA,NA,NA,NA,710 to 1400,750 to 2400,NA,34 to 60,0 to 0.050,0 to 0.0030,NA,NA,NA,NA,NA,NA,NA,NA
Type-1-K94490-Iron-Nickel-Soft-Magnetic-Alloy,190,4.0 to 38,0.3,72,500 to 830,220 to 790,270,1420,1370,460,NA,12,3.1,3.4,31,8.3,5.6,77,130,33 to 150,130 to 1690,12,23,17 to 28,17 to 24,NA,16 to 26,50.7 to 56.5,43.5 to 46.5,0 to 0.8,0 to 0.3,0 to 0.5,0 to 0.3,0 to 0.050,0 to 0.3,NA,0 to 0.010,0 to 0.030,NA,NA,NA,NA,NA,NA,NA,NA,NA,NA,NA,NA,NA,NA,NA,0 to 0.5,NA,NA,NA,NA,NA,NA,440,NA,NA,NA,NA,NA,NA,NA,NA,NA,NA,NA
Type-2-K94840-Iron-Nickel-Soft-Magnetic-Alloy,190,2.0 to 38,0.3,72,510 to 910,260 to 870,270,1420,1370,460,NA,12,3.9,4.2,33,8.4,5.9,81,140,18 to 160,170 to 2010,12,23,17 to 30,17 to 25,NA,16 to 29,48.2 to 53,47 to 49,0 to 0.8,0 to 0.3,0 to 0.5,0 to 0.3,0 to 0.050,0 to 0.3,NA,0 to 0.010,0 to 0.030,NA,NA,NA,NA,NA,NA,NA,NA,NA,NA,NA,NA,NA,NA,NA,0 to 0.5,NA,NA,NA,NA,NA,NA,480,NA,NA,NA,NA,NA,NA,NA,NA,NA,NA,NA
AWS-E16-8-2-W36810-Weld-Metal,200,40,0.28,77,620,NA,280,1440,1400,470,16,14,2.4,2.7,15,7.9,3.2,45,140,NA,NA,14,25,22,20,4.2,16,68 to 76.5,7.5 to 9.5,0.5 to 2.5,1.0 to 2.0,0 to 0.6,0 to 0.75,0 to 0.1,14.5 to 16.5,NA,0 to 0.030,0 to 0.030,NA,20,NA,NA,NA,NA,NA,NA,NA,NA,NA,NA,NA,NA,NA,NA,NA,NA,NA,NA,NA,NA,NA,NA,NA,NA,NA,NA,NA,NA,NA,NA,NA,NA
AWS-E209-W32210-Weld-Metal,200,17,0.28,79,770,NA,300,1420,1370,480,NA,14,NA,NA,21,7.8,4.4,63,180,NA,NA,14,25,28,24,NA,19,51.5 to 64.3,9.5 to 12,4.0 to 7.0,1.5 to 3.0,0 to 1.0,0 to 0.75,0 to 0.060,20.5 to 24,0.1 to 0.3,0 to 0.040,0 to 0.030,NA,33,NA,0.1 to 0.3,NA,NA,NA,NA,NA,NA,NA,NA,NA,NA,NA,NA,NA,NA,NA,NA,NA,NA,NA,NA,NA,NA,NA,NA,NA,NA,NA,NA,NA,NA
AWS-E219-W32310-Weld-Metal,200,17,0.28,78,690,NA,290,1400,1360,480,14,15,NA,NA,15,7.7,3.1,44,160,NA,NA,14,25,25,23,3.8,17,58.6 to 67.4,5.5 to 7.0,8.0 to 10,0 to 0.75,0 to 1.0,0 to 0.75,0 to 0.060,19 to 21.5,NA,0 to 0.040,0 to 0.030,NA,25,NA,0.1 to 0.3,NA,NA,NA,NA,NA,NA,NA,NA,NA,NA,NA,NA,NA,NA,NA,NA,NA,NA,NA,NA,NA,NA,NA,NA,NA,NA,NA,NA,NA,NA
AWS-E2209-W39209-Weld-Metal,200,23,0.28,79,770,NA,300,1440,1390,480,16,14,2.1,2.5,20,7.8,4,55,170,NA,NA,14,25,27,24,4.3,20,58.4 to 66.9,8.5 to 10.5,0.5 to 2.0,2.5 to 3.5,0 to 1.0,0 to 0.75,0 to 0.040,21.5 to 23.5,NA,0 to 0.040,0 to 0.030,NA,35,NA,0.080 to 0.2,NA,NA,NA,NA,NA,NA,NA,NA,NA,NA,NA,NA,NA,NA,NA,NA,NA,NA,NA,NA,NA,NA,NA,NA,NA,NA,NA,NA,NA,NA
AWS-E240-W32410-Weld-Metal,200,17,0.28,77,770,NA,290,1390,1350,480,15,15,NA,NA,14,7.7,3,42,160,NA,NA,14,25,28,24,3.9,19,58.6 to 68.4,4.0 to 6.0,10.5 to 13.5,0 to 0.75,0 to 1.0,0 to 0.75,0 to 0.060,17 to 19,NA,0 to 0.040,0 to 0.030,NA,22,NA,0.1 to 0.3,NA,NA,NA,NA,NA,NA,NA,NA,NA,NA,NA,NA,NA,NA,NA,NA,NA,NA,NA,NA,NA,NA,NA,NA,NA,NA,NA,NA,NA,NA
AWS-E2553-W39553-Weld-Metal,200,17,0.27,80,850,NA,300,1440,1390,480,16,14,2.2,2.5,21,7.8,4,56,190,NA,NA,14,25,30,26,4.3,21,55.2 to 64.5,6.5 to 8.5,0.5 to 1.5,2.9 to 3.9,0 to 1.0,1.5 to 2.5,0 to 0.060,24 to 27,NA,0 to 0.040,0 to 0.030,NA,40,NA,0.1 to 0.25,NA,NA,NA,NA,NA,NA,NA,NA,NA,NA,NA,NA,NA,NA,NA,NA,NA,NA,NA,NA,NA,NA,NA,NA,NA,NA,NA,NA,NA,NA
AWS-E2593-W39593-Weld-Metal,200,17,0.27,80,850,NA,300,1430,1390,470,16,14,NA,NA,22,7.8,4.2,59,190,NA,NA,14,25,30,25,4.3,21,52.7 to 62.5,8.5 to 10.5,0.5 to 1.5,2.9 to 3.9,0 to 1.0,1.5 to 3.0,0 to 0.040,24 to 27,NA,0 to 0.040,0 to 0.030,NA,39,NA,0.080 to 0.25,NA,NA,NA,NA,NA,NA,NA,NA,NA,NA,NA,NA,NA,NA,NA,NA,NA,NA,NA,NA,NA,NA,NA,NA,NA,NA,NA,NA,NA,NA
AWS-E2594-W39594-Weld-Metal,210,17,0.27,81,850,NA,300,1440,1400,480,16,14,2.2,2.5,22,7.8,4.3,60,190,NA,NA,15,25,30,25,4.3,21,53.8 to 63.8,8.0 to 10.5,0.5 to 2.0,3.5 to 4.5,0 to 1.0,0 to 0.75,0 to 0.040,24 to 27,NA,0 to 0.040,0 to 0.030,NA,43,NA,0.2 to 0.3,NA,NA,NA,NA,NA,NA,NA,NA,NA,NA,NA,NA,NA,NA,NA,NA,NA,NA,NA,NA,NA,NA,NA,NA,NA,NA,NA,NA,NA,NA
AWS-E2595-W39595-Weld-Metal,200,17,0.27,80,850,NA,300,1450,1400,470,16,14,2.2,2.5,23,7.9,4.4,61,190,NA,NA,14,25,30,25,4.2,21,51.4 to 64.5,8.0 to 10.5,0 to 2.5,2.5 to 4.5,0 to 1.2,0.4 to 1.5,0 to 0.040,24 to 27,NA,0 to 0.030,0 to 0.025,NA,42,NA,0.2 to 0.3,NA,NA,NA,NA,NA,NA,NA,NA,0.4 to 1.0,NA,NA,NA,NA,NA,NA,NA,NA,NA,NA,NA,NA,NA,NA,NA,NA,NA,NA,NA,NA,NA
AWS-E307-W30710-Weld-Metal,200,34,0.28,78,660,NA,290,1420,1370,480,15,14,2.1,2.4,17,7.8,3.5,49,160,NA,NA,14,25,24,22,4.1,17,59.6 to 69.2,9.0 to 10.7,3.3 to 4.8,0.5 to 1.5,0 to 1.0,0 to 0.75,0.040 to 0.14,18 to 21.5,NA,0 to 0.040,0 to 0.030,NA,23,NA,NA,NA,NA,NA,NA,NA,NA,NA,NA,NA,NA,NA,NA,NA,NA,NA,NA,NA,NA,NA,NA,NA,NA,NA,NA,NA,NA,NA,NA,NA,NA
AWS-E308-W30810-Weld-Metal,200,40,0.28,78,620,NA,290,1420,1380,480,16,14,2.2,2.5,16,7.8,3.2,46,150,NA,NA,14,25,22,21,4.2,16,62.9 to 72.5,9.0 to 11,0.5 to 2.5,0 to 0.75,0 to 1.0,0 to 0.75,0 to 0.080,18 to 21,NA,0 to 0.040,0 to 0.030,NA,21,NA,NA,NA,NA,NA,NA,NA,NA,NA,NA,NA,NA,NA,NA,NA,NA,NA,NA,NA,NA,NA,NA,NA,NA,NA,NA,NA,NA,NA,NA,NA,NA
AWS-E308H-Weld-Metal,200,40,0.28,77,620,NA,290,1420,1380,480,16,14,2.2,2.5,16,7.8,3.2,46,150,NA,NA,14,25,22,21,4.2,16,62.9 to 72.5,9.0 to 11,0.5 to 2.5,0 to 0.75,0 to 1.0,0 to 0.75,0.040 to 0.080,18 to 21,NA,0 to 0.040,0 to 0.030,NA,21,NA,NA,NA,NA,NA,NA,NA,NA,NA,NA,NA,NA,NA,NA,NA,NA,NA,NA,NA,NA,NA,NA,NA,NA,NA,NA,NA,NA,NA,NA,NA,NA
AWS-E308L-W30813-Weld-Metal,200,40,0.28,78,580,NA,290,1420,1380,480,16,14,2.2,2.5,16,7.8,3.2,46,150,NA,NA,14,25,21,20,4.1,15,62.9 to 72.5,9.0 to 11,0.5 to 2.5,0 to 0.75,0 to 1.0,0 to 0.75,0 to 0.040,18 to 21,NA,0 to 0.040,0 to 0.030,NA,21,NA,NA,NA,NA,NA,NA,NA,NA,NA,NA,NA,NA,NA,NA,NA,NA,NA,NA,NA,NA,NA,NA,NA,NA,NA,NA,NA,NA,NA,NA,NA,NA
AWS-E308LMo-W30823-Weld-Metal,200,40,0.28,78,580,NA,290,1440,1400,470,16,14,2,2.3,19,7.9,3.8,53,160,NA,NA,14,25,21,20,4.2,15,59.6 to 70.5,9.0 to 12,0.5 to 2.5,2.0 to 3.0,0 to 1.0,0 to 0.75,0 to 0.040,18 to 21,NA,0 to 0.040,0 to 0.030,NA,28,NA,NA,NA,NA,NA,NA,NA,NA,NA,NA,NA,NA,NA,NA,NA,NA,NA,NA,NA,NA,NA,NA,NA,NA,NA,NA,NA,NA,NA,NA,NA,NA
AWS-E308Mo-W30820-Weld-Metal,200,40,0.28,78,620,NA,290,1440,1400,470,16,14,2,2.3,19,7.9,3.8,53,160,NA,NA,14,25,22,20,4.2,16,59.6 to 70.5,9.0 to 12,0.5 to 2.5,2.0 to 3.0,0 to 1.0,0 to 0.75,0 to 0.080,18 to 21,NA,0 to 0.040,0 to 0.030,NA,28,NA,NA,NA,NA,NA,NA,NA,NA,NA,NA,NA,NA,NA,NA,NA,NA,NA,NA,NA,NA,NA,NA,NA,NA,NA,NA,NA,NA,NA,NA,NA,NA
AWS-E309-W30910-Weld-Metal,200,34,0.27,78,620,NA,300,1410,1370,480,15,14,2.1,2.5,20,7.8,3.7,52,180,NA,NA,14,25,22,21,4,16,55.8 to 65.5,12 to 14,0.5 to 2.5,0 to 0.75,0 to 1.0,0 to 0.75,0 to 0.15,22 to 25,NA,0 to 0.040,0 to 0.030,NA,25,NA,NA,NA,NA,NA,NA,NA,NA,NA,NA,NA,NA,NA,NA,NA,NA,NA,NA,NA,NA,NA,NA,NA,NA,NA,NA,NA,NA,NA,NA,NA,NA
AWS-E309H-Weld-Metal,200,34,0.27,78,620,NA,300,1410,1370,480,15,14,2.1,2.5,20,7.8,3.7,52,180,NA,NA,14,25,22,21,4,16,55.8 to 65.5,12 to 14,0.5 to 2.5,0 to 0.75,0 to 1.0,0 to 0.75,0.040 to 0.15,22 to 25,NA,0 to 0.040,0 to 0.030,NA,25,NA,NA,NA,NA,NA,NA,NA,NA,NA,NA,NA,NA,NA,NA,NA,NA,NA,NA,NA,NA,NA,NA,NA,NA,NA,NA,NA,NA,NA,NA,NA,NA
AWS-E309L-W30913-Weld-Metal,200,34,0.27,79,580,NA,300,1420,1370,480,15,14,2.1,2.5,20,7.8,3.7,52,180,NA,NA,14,25,21,20,4,15,55.9 to 65.5,12 to 14,0.5 to 2.5,0 to 0.75,0 to 1.0,0 to 0.75,0 to 0.040,22 to 25,NA,0 to 0.040,0 to 0.030,NA,25,NA,NA,NA,NA,NA,NA,NA,NA,NA,NA,NA,NA,NA,NA,NA,NA,NA,NA,NA,NA,NA,NA,NA,NA,NA,NA,NA,NA,NA,NA,NA,NA
AWS-E309LMo-W30923-Weld-Metal,200,34,0.28,79,580,NA,300,1430,1390,480,15,14,2.1,2.4,22,7.9,4.2,59,180,NA,NA,14,25,21,20,3.9,15,53.6 to 63.5,12 to 14,0.5 to 2.5,2.0 to 3.0,0 to 1.0,0 to 0.75,0 to 0.040,22 to 25,NA,0 to 0.040,0 to 0.030,NA,32,NA,NA,NA,NA,NA,NA,NA,NA,NA,NA,NA,NA,NA,NA,NA,NA,NA,NA,NA,NA,NA,NA,NA,NA,NA,NA,NA,NA,NA,NA,NA,NA
AWS-E309Mo-W30920-Weld-Metal,200,34,0.28,79,620,NA,300,1430,1390,480,15,14,2.1,2.4,22,7.9,4.2,59,180,NA,NA,14,25,22,20,3.9,15,53.6 to 63.5,12 to 14,0.5 to 2.5,2.0 to 3.0,0 to 1.0,0 to 0.75,0 to 0.12,22 to 25,NA,0 to 0.040,0 to 0.030,NA,32,NA,NA,NA,NA,NA,NA,NA,NA,NA,NA,NA,NA,NA,NA,NA,NA,NA,NA,NA,NA,NA,NA,NA,NA,NA,NA,NA,NA,NA,NA,NA,NA
AWS-E309Nb-W30917-Weld-Metal,200,34,0.28,78,620,NA,300,1420,1380,480,15,14,2.1,2.4,25,7.8,4.4,64,180,NA,NA,14,25,22,21,4,16,54.8 to 64.8,12 to 14,0.5 to 2.5,0 to 0.75,0 to 1.0,0 to 0.75,0 to 0.12,22 to 25,NA,0 to 0.040,0 to 0.030,NA,25,0.7 to 1.0,NA,NA,NA,NA,NA,NA,NA,NA,NA,NA,NA,NA,NA,NA,NA,NA,NA,NA,NA,NA,NA,NA,NA,NA,NA,NA,NA,NA,NA,NA,NA
AWS-E310-W31010-Weld-Metal,200,34,0.27,79,620,NA,300,1400,1360,480,14,14,2.1,2.4,26,7.9,4.6,65,200,NA,NA,14,25,22,20,3.7,15,44.5 to 53.9,20 to 22.5,1.0 to 2.5,0 to 0.75,0 to 0.75,0 to 0.75,0.080 to 0.2,25 to 28,NA,0 to 0.030,0 to 0.030,NA,28,NA,NA,NA,NA,NA,NA,NA,NA,NA,NA,NA,NA,NA,NA,NA,NA,NA,NA,NA,NA,NA,NA,NA,NA,NA,NA,NA,NA,NA,NA,NA,NA
AWS-E310H-W31015-Weld-Metal,200,11,0.27,79,690,NA,300,1400,1350,480,14,14,2.1,2.4,26,7.9,4.6,65,200,NA,NA,14,25,25,22,3.8,17,44.2 to 53.7,20 to 22.5,1.0 to 2.5,0 to 0.75,0 to 0.75,0 to 0.75,0.35 to 0.45,25 to 28,NA,0 to 0.030,0 to 0.030,NA,28,NA,NA,NA,NA,NA,NA,NA,NA,NA,NA,NA,NA,NA,NA,NA,NA,NA,NA,NA,NA,NA,NA,NA,NA,NA,NA,NA,NA,NA,NA,NA,NA
AWS-E310Mo-W31020-Weld-Metal,200,34,0.27,80,620,NA,310,1420,1370,470,14,14,2.2,2.4,28,7.9,5.1,71,210,NA,NA,14,25,22,20,3.7,15,42.8 to 52,20 to 22,1.0 to 2.5,2.0 to 3.0,0 to 0.75,0 to 0.75,0 to 0.12,25 to 28,NA,0 to 0.030,0 to 0.030,NA,35,NA,NA,NA,NA,NA,NA,NA,NA,NA,NA,NA,NA,NA,NA,NA,NA,NA,NA,NA,NA,NA,NA,NA,NA,NA,NA,NA,NA,NA,NA,NA,NA
AWS-E310Nb-W31017-Weld-Metal,200,29,0.28,79,620,NA,300,1410,1370,480,14,14,2.1,2.4,31,7.9,5.3,76,200,NA,NA,14,25,22,20,3.8,15,44.1 to 53.3,20 to 22,1.0 to 2.5,0 to 0.75,0 to 0.75,0 to 0.75,0 to 0.12,25 to 28,NA,0 to 0.030,0 to 0.030,NA,28,0.7 to 1.0,NA,NA,NA,NA,NA,NA,NA,NA,NA,NA,NA,NA,NA,NA,NA,NA,NA,NA,NA,NA,NA,NA,NA,NA,NA,NA,NA,NA,NA,NA,NA
AWS-E312-W31310-Weld-Metal,200,25,0.27,80,740,NA,310,1410,1360,480,NA,15,NA,NA,20,7.7,3.6,52,200,NA,NA,15,25,27,24,NA,18,52.3 to 63.5,8.0 to 10.5,0.5 to 2.5,0 to 0.75,0 to 1.0,0 to 0.75,0 to 0.15,28 to 32,NA,0 to 0.040,0 to 0.030,NA,31,NA,NA,NA,NA,NA,NA,NA,NA,NA,NA,NA,NA,NA,NA,NA,NA,NA,NA,NA,NA,NA,NA,NA,NA,NA,NA,NA,NA,NA,NA,NA,NA
AWS-E3155-W73155-Weld-Metal,210,23,0.29,81,770,NA,310,1460,1410,450,13,13,NA,NA,70,8.4,7.7,110,300,NA,NA,14,24,26,22,3.3,20,23.3 to 36.3,19 to 21,1.0 to 2.5,2.5 to 3.5,0 to 1.0,0 to 0.75,0 to 0.1,20 to 22.5,NA,0 to 0.040,0 to 0.030,NA,35,0.75 to 1.3,NA,NA,NA,NA,NA,NA,NA,NA,NA,2.0 to 3.0,NA,NA,18.5 to 21,NA,NA,NA,NA,NA,NA,NA,NA,NA,NA,NA,NA,NA,NA,NA,NA,NA,NA
AWS-E316-W31610-Weld-Metal,200,34,0.28,78,580,NA,290,1440,1390,470,15,14,2.3,2.6,20,7.9,4,55,160,NA,NA,14,25,20,20,4,15,58.6 to 69.5,11 to 14,0.5 to 2.5,2.0 to 3.0,0 to 1.0,0 to 0.75,0 to 0.080,17 to 20,NA,0 to 0.040,0 to 0.030,NA,27,NA,NA,NA,NA,NA,NA,NA,NA,NA,NA,NA,NA,NA,NA,NA,NA,NA,NA,NA,NA,NA,NA,NA,NA,NA,NA,NA,NA,NA,NA,NA,NA
AWS-E316H-Weld-Metal,200,34,0.28,78,580,NA,290,1440,1390,470,15,14,2.3,2.6,20,7.9,4,55,160,NA,NA,14,25,21,20,4,15,58.6 to 69.5,11 to 14,0.5 to 2.5,2.0 to 3.0,0 to 1.0,0 to 0.75,0.040 to 0.080,17 to 20,NA,0 to 0.040,0 to 0.030,NA,27,NA,NA,NA,NA,NA,NA,NA,NA,NA,NA,NA,NA,NA,NA,NA,NA,NA,NA,NA,NA,NA,NA,NA,NA,NA,NA,NA,NA,NA,NA,NA,NA
AWS-E316L-W31613-Weld-Metal,200,34,0.28,78,550,NA,290,1440,1390,470,15,14,2.3,2.6,20,7.9,4,55,160,NA,NA,14,25,19,19,4,14,58.6 to 69.5,11 to 14,0.5 to 2.5,2.0 to 3.0,0 to 1.0,0 to 0.75,0 to 0.040,17 to 20,NA,0 to 0.040,0 to 0.030,NA,27,NA,NA,NA,NA,NA,NA,NA,NA,NA,NA,NA,NA,NA,NA,NA,NA,NA,NA,NA,NA,NA,NA,NA,NA,NA,NA,NA,NA,NA,NA,NA,NA
AWS-E316LMn-W31622-Weld-Metal,200,23,0.28,79,620,NA,300,1420,1370,470,NA,14,NA,NA,24,7.9,4.6,64,180,NA,NA,14,25,22,20,NA,15,47.5 to 59.4,15 to 18,5.0 to 8.0,2.5 to 3.5,0 to 0.9,0 to 0.75,0 to 0.040,18 to 21,NA,0 to 0.040,0 to 0.030,NA,32,NA,0.1 to 0.25,NA,NA,NA,NA,NA,NA,NA,NA,NA,NA,NA,NA,NA,NA,NA,NA,NA,NA,NA,NA,NA,NA,NA,NA,NA,NA,NA,NA,NA,NA
AWS-E317-W31710-Weld-Metal,200,34,0.28,79,620,NA,300,1450,1400,470,15,14,2.1,2.4,22,7.9,4.3,59,170,NA,NA,14,25,22,20,3.9,16,56.6 to 66.5,12 to 14,0.5 to 2.5,3.0 to 4.0,0 to 1.0,0 to 0.75,0 to 0.080,18 to 21,NA,0 to 0.040,0 to 0.030,NA,31,NA,NA,NA,NA,NA,NA,NA,NA,NA,NA,NA,NA,NA,NA,NA,NA,NA,NA,NA,NA,NA,NA,NA,NA,NA,NA,NA,NA,NA,NA,NA,NA
AWS-E317L-W31713-Weld-Metal,200,34,0.28,79,580,NA,300,1450,1400,470,15,14,2.1,2.4,22,7.9,4.3,59,170,NA,NA,14,25,20,20,3.9,15,56.6 to 66.5,12 to 14,0.5 to 2.5,3.0 to 4.0,0 to 1.0,0 to 0.75,0 to 0.040,18 to 21,NA,0 to 0.040,0 to 0.030,NA,31,NA,NA,NA,NA,NA,NA,NA,NA,NA,NA,NA,NA,NA,NA,NA,NA,NA,NA,NA,NA,NA,NA,NA,NA,NA,NA,NA,NA,NA,NA,NA,NA
AWS-E318-W31910-Weld-Metal,200,29,0.28,78,620,NA,290,1440,1400,470,15,14,2.2,2.6,23,7.9,4.4,62,160,NA,NA,14,25,22,20,4,16,57.6 to 69.5,11 to 14,0.5 to 2.5,2.0 to 3.0,0 to 1.0,0 to 0.75,0 to 0.080,17 to 20,NA,0 to 0.040,0 to 0.030,NA,27,0 to 1.0,NA,NA,NA,NA,NA,NA,NA,NA,NA,NA,NA,NA,NA,NA,NA,NA,NA,NA,NA,NA,NA,NA,NA,NA,NA,NA,NA,NA,NA,NA,NA
AWS-E320-W88021-Weld-Metal,200,34,0.28,77,620,NA,300,1410,1360,460,NA,14,NA,NA,38,8.2,6.5,91,220,NA,NA,13,24,21,20,NA,16,31.8 to 43.5,32 to 36,0.5 to 2.5,2.0 to 3.0,0 to 0.6,3.0 to 4.0,0 to 0.070,19 to 21,NA,0 to 0.040,0 to 0.030,NA,28,0 to 1.0,NA,NA,NA,NA,NA,NA,NA,NA,NA,NA,NA,NA,NA,NA,NA,NA,NA,NA,NA,NA,NA,NA,NA,NA,NA,NA,NA,NA,NA,NA,NA
AWS-E320LR-W88022-Weld-Metal,200,34,0.28,77,580,NA,300,1410,1360,460,NA,14,NA,NA,36,8.2,6.2,87,220,NA,NA,13,24,20,19,NA,15,32.7 to 42.5,32 to 36,1.5 to 2.5,2.0 to 3.0,0 to 0.3,3.0 to 4.0,0 to 0.030,19 to 21,NA,0 to 0.020,0 to 0.015,NA,28,0 to 0.4,NA,NA,NA,NA,NA,NA,NA,NA,NA,NA,NA,NA,NA,NA,NA,NA,NA,NA,NA,NA,NA,NA,NA,NA,NA,NA,NA,NA,NA,NA,NA
AWS-E33-31-W33310-Weld-Metal,210,29,0.27,81,810,NA,320,1380,1330,480,NA,14,NA,NA,36,7.9,6,86,260,NA,NA,14,25,28,24,NA,19,24.7 to 34.8,30 to 32,2.5 to 4.0,1.0 to 2.0,0 to 0.9,0.4 to 0.8,0 to 0.030,31 to 35,NA,0 to 0.020,0 to 0.010,NA,44,NA,0.3 to 0.5,NA,NA,NA,NA,NA,NA,NA,NA,NA,NA,NA,NA,NA,NA,NA,NA,NA,NA,NA,NA,NA,NA,NA,NA,NA,NA,NA,NA,NA,NA
AWS-E330-W88331-Weld-Metal,190,29,0.29,76,580,NA,300,1400,1350,470,12,13,1.7,1.9,31,8.1,5.4,75,180,NA,NA,13,24,20,19,3.2,16,40.7 to 51.8,33 to 37,1.0 to 2.5,0 to 0.75,0 to 1.0,0 to 0.75,0.18 to 0.25,14 to 17,NA,0 to 0.040,0 to 0.030,NA,17,NA,NA,NA,NA,NA,NA,NA,NA,NA,NA,NA,NA,NA,NA,NA,NA,NA,NA,NA,NA,NA,NA,NA,NA,NA,NA,NA,NA,NA,NA,NA,NA
AWS-E330H-W88335-Weld-Metal,190,11,0.29,76,690,NA,290,1400,1350,470,12,13,1.7,1.9,30,8.1,5.4,76,180,NA,NA,13,24,24,22,3.2,19,40.5 to 51.7,33 to 37,1.0 to 2.5,0 to 0.75,0 to 1.0,0 to 0.75,0.35 to 0.45,14 to 17,NA,0 to 0.040,0 to 0.030,NA,17,NA,NA,NA,NA,NA,NA,NA,NA,NA,NA,NA,NA,NA,NA,NA,NA,NA,NA,NA,NA,NA,NA,NA,NA,NA,NA,NA,NA,NA,NA,NA,NA
AWS-E347-W34710-Weld-Metal,200,34,0.28,77,580,NA,290,1430,1380,480,16,14,2.1,2.4,19,7.8,3.7,53,150,NA,NA,14,25,21,20,4.2,15,61.9 to 72.5,9.0 to 11,0.5 to 2.5,0 to 0.75,0 to 1.0,0 to 0.75,0 to 0.080,18 to 21,NA,0 to 0.040,0 to 0.030,NA,21,0 to 1.0,NA,NA,NA,NA,NA,NA,NA,NA,NA,NA,NA,NA,NA,NA,NA,NA,NA,NA,NA,NA,NA,NA,NA,NA,NA,NA,NA,NA,NA,NA,NA
AWS-E349-W34910-Weld-Metal,200,29,0.28,78,770,NA,290,1470,1420,470,15,14,2.1,2.4,25,7.9,4.9,72,150,NA,NA,14,25,27,24,4.1,20,60.5 to 71.1,8.0 to 10,0.5 to 2.5,0.35 to 0.65,0 to 1.0,0 to 0.75,0 to 0.13,18 to 21,0.1 to 0.3,0 to 0.040,0 to 0.030,NA,24,0.75 to 1.2,NA,NA,0 to 0.15,NA,NA,NA,NA,NA,NA,1.3 to 1.8,NA,NA,NA,NA,NA,NA,NA,NA,NA,NA,NA,NA,NA,NA,NA,NA,NA,NA,NA,NA,NA
AWS-E383-W88028-Weld-Metal,210,34,0.28,80,580,NA,320,1420,1370,470,12,14,NA,NA,37,8.1,6.4,89,240,NA,NA,14,24,20,19,3.1,15,28.8 to 39.2,30 to 33,0.5 to 2.5,3.2 to 4.2,0 to 0.9,0.6 to 1.5,0 to 0.030,26.5 to 29,NA,0 to 0.020,0 to 0.020,NA,40,NA,NA,NA,NA,NA,NA,NA,NA,NA,NA,NA,NA,NA,NA,NA,NA,NA,NA,NA,NA,NA,NA,NA,NA,NA,NA,NA,NA,NA,NA,NA,NA
AWS-E385-W88904-Weld-Metal,200,34,0.28,79,580,NA,300,1440,1390,460,14,14,1.7,1.9,31,8.1,5.8,79,200,NA,NA,14,24,20,19,3.6,15,41.8 to 50.1,24 to 26,1.0 to 2.5,4.2 to 5.2,0 to 0.9,1.2 to 2.0,0 to 0.030,19.5 to 21.5,NA,0 to 0.030,0 to 0.020,NA,36,NA,NA,NA,NA,NA,NA,NA,NA,NA,NA,NA,NA,NA,NA,NA,NA,NA,NA,NA,NA,NA,NA,NA,NA,NA,NA,NA,NA,NA,NA,NA,NA
AWS-E409Nb-W40910-Weld-Metal,190,23,0.28,76,500,380,280,1460,1410,480,25,14,2.9,3.3,13,7.8,2.9,42,100,110,380,14,25,18,18,6.8,14,80.2 to 88.5,0 to 0.6,0 to 1.0,0 to 0.75,0 to 1.0,0 to 0.75,0 to 0.12,11 to 14,NA,0 to 0.040,0 to 0.030,NA,14,0.5 to 1.5,NA,NA,NA,NA,NA,NA,NA,NA,NA,NA,NA,NA,NA,NA,NA,NA,NA,NA,NA,NA,NA,NA,NA,NA,NA,NA,NA,NA,NA,NA,NA
AWS-E410-W41010-Weld-Metal,190,23,0.28,76,580,440,270,1450,1400,480,28,14,2.9,3.4,7.5,7.8,2,28,100,120,500,14,25,21,20,7.5,16,82.2 to 89,0 to 0.7,0 to 1.0,0 to 0.75,0 to 0.9,0 to 0.75,0 to 0.12,11 to 13.5,NA,0 to 0.040,0 to 0.030,NA,13,NA,NA,NA,NA,NA,NA,NA,NA,NA,NA,NA,NA,NA,NA,NA,NA,NA,NA,NA,NA,NA,NA,NA,NA,NA,NA,NA,NA,NA,NA,NA,NA
AWS-E410NiMo-W41016-Weld-Metal,190,17,0.28,76,850,NA,280,1440,1400,480,24,14,2.7,3.1,10,7.8,2.4,34,110,NA,NA,14,25,30,26,6.5,23,79 to 84.6,4.0 to 5.0,0 to 1.0,0.4 to 0.7,0 to 0.9,0 to 0.75,0 to 0.060,11 to 12.5,NA,0 to 0.040,0 to 0.030,NA,14,NA,NA,NA,NA,NA,NA,NA,NA,NA,NA,NA,NA,NA,NA,NA,NA,NA,NA,NA,NA,NA,NA,NA,NA,NA,NA,NA,NA,NA,NA,NA,NA
AWS-E430-W43010-Weld-Metal,200,23,0.28,77,500,NA,280,1440,1400,480,25,14,2.8,3.2,9,7.7,2.2,31,120,NA,NA,14,25,18,18,6.7,13,77.8 to 85,0 to 0.6,0 to 1.0,0 to 0.75,0 to 0.9,0 to 0.75,0 to 0.1,15 to 18,NA,0 to 0.040,0 to 0.030,NA,18,NA,NA,NA,NA,NA,NA,NA,NA,NA,NA,NA,NA,NA,NA,NA,NA,NA,NA,NA,NA,NA,NA,NA,NA,NA,NA,NA,NA,NA,NA,NA,NA
AWS-E430Nb-W43011-Weld-Metal,200,23,0.28,77,500,NA,280,1450,1410,480,24,14,2.6,3,15,7.7,3.1,45,120,NA,NA,14,25,18,18,6.6,13,76.2 to 84.5,0 to 0.6,0 to 1.0,0 to 0.75,0 to 1.0,0 to 0.75,0 to 0.1,15 to 18,NA,0 to 0.040,0 to 0.030,NA,18,0.5 to 1.5,NA,NA,NA,NA,NA,NA,NA,NA,NA,NA,NA,NA,NA,NA,NA,NA,NA,NA,NA,NA,NA,NA,NA,NA,NA,NA,NA,NA,NA,NA,NA
AWS-E630-W37410-Weld-Metal,190,8,0.28,76,1040,NA,280,1430,1380,470,17,14,2.3,2.6,14,7.8,2.8,40,140,NA,NA,14,25,37,29,4.5,28,71.6 to 75.9,4.5 to 5.0,0.25 to 0.75,0 to 0.75,0 to 0.75,3.3 to 4.0,0 to 0.050,16 to 16.8,NA,0 to 0.040,0 to 0.030,NA,18,0.15 to 0.3,NA,NA,NA,NA,NA,NA,NA,NA,NA,NA,NA,NA,NA,NA,NA,NA,NA,NA,NA,NA,NA,NA,NA,NA,NA,NA,NA,NA,NA,NA,NA
AISI-W1-T72301-Water-Hardening-Steel,190,NA,0.29,72,590 to 2320,NA,250,1450,1410,470,48,10,7.1,8.2,2.2,7.8,1.6,21,47,NA,NA,13,24,21 to 83,20 to 50,13,22 to 85,96.4 to 98.9,0 to 0.2,0.35 to 0.73,0 to 0.1,0.1 to 0.4,0 to 0.2,0.7 to 1.5,0 to 0.15,0 to 0.1,0 to 0.025,0 to 0.025,NA,NA,NA,NA,NA,NA,NA,NA,NA,NA,NA,NA,0 to 0.15,NA,NA,NA,NA,NA,NA,NA,NA,NA,NA,NA,NA,NA,NA,NA,NA,NA,NA,NA,NA,NA
AISI-W2-T72302-Water-Hardening-Steel,190,NA,0.29,72,580 to 2400,NA,250,1450,1410,470,45,12,7.2,8.3,2.3,7.8,2,29,48,NA,NA,13,24,21 to 86,20 to 51,12,19 to 80,96.2 to 98.6,0 to 0.2,0.35 to 0.74,0 to 0.1,0.1 to 0.4,0 to 0.2,0.85 to 1.5,0 to 0.15,0.15 to 0.35,0 to 0.025,0 to 0.025,NA,NA,NA,NA,NA,NA,NA,NA,NA,NA,NA,NA,0 to 0.15,NA,NA,NA,NA,NA,NA,NA,NA,NA,NA,NA,NA,NA,NA,NA,NA,NA,NA,NA,NA,NA
AISI-W5-T72305-Water-Hardening-Steel,190,NA,0.29,72,600 to 2360,NA,250,1450,1410,470,45,12,7.2,8.3,2.3,7.8,1.6,21,48,NA,NA,13,24,21 to 84,20 to 50,12,20 to 78,96.6 to 98.4,0 to 0.2,0.1 to 0.4,0 to 0.1,0.1 to 0.4,0 to 0.2,1.1 to 1.2,0.4 to 0.6,0 to 0.1,0 to 0.030,0 to 0.030,NA,NA,NA,NA,NA,NA,NA,NA,NA,NA,NA,NA,0 to 0.15,NA,NA,NA,NA,NA,NA,NA,NA,NA,NA,NA,NA,NA,NA,NA,NA,NA,NA,NA,NA,NA
SAE-AISI-A10-T30110-Air-Hardening-Steel,190,NA,0.29,72,810 to 2040,NA,270,1440,1400,480,40,12,7.8,9,5,7.8,2.1,27,56,NA,NA,13,25,29 to 73,25 to 46,11,27 to 68,90.8 to 93.4,1.6 to 2.1,1.6 to 2.1,1.3 to 1.8,1.0 to 1.5,0 to 0.25,1.3 to 1.5,NA,NA,0 to 0.030,0 to 0.030,NA,5.1,NA,NA,NA,NA,NA,NA,NA,NA,NA,NA,NA,NA,NA,NA,NA,NA,NA,NA,NA,NA,NA,NA,NA,NA,NA,NA,NA,NA,NA,NA,NA,NA
SAE-AISI-A2-T30102-Air-Hardening-Steel,190,NA,0.29,74,710 to 2040,NA,260,1450,1410,470,38,11,8.2,9.5,5.5,7.8,2.7,38,73,NA,NA,14,25,25 to 73,23 to 46,10,25 to 71,89.4 to 93.3,0 to 0.3,0 to 1.0,0.9 to 1.4,0 to 0.5,0 to 0.25,1.0 to 1.1,4.8 to 5.5,0.15 to 0.5,0 to 0.030,0 to 0.030,NA,8.9,NA,NA,NA,NA,NA,NA,NA,NA,NA,NA,NA,NA,NA,NA,NA,NA,NA,NA,NA,NA,NA,NA,NA,NA,NA,NA,NA,NA,NA,NA,NA,NA
SAE-AISI-A3-T30103-Air-Hardening-Steel,190,NA,0.29,73,700 to 2150,NA,260,1450,1410,470,37,12,8.3,9.7,6,7.8,4.4,67,78,NA,NA,14,25,25 to 77,23 to 48,10,23 to 70,88.7 to 92,0 to 0.3,0.4 to 0.6,0.9 to 1.4,0 to 0.5,0 to 0.25,1.2 to 1.3,4.8 to 5.5,0.8 to 1.4,0 to 0.030,0 to 0.030,NA,8.9,NA,NA,NA,NA,NA,NA,NA,NA,NA,NA,NA,NA,NA,NA,NA,NA,NA,NA,NA,NA,NA,NA,NA,NA,NA,NA,NA,NA,NA,NA,NA,NA
SAE-AISI-A4-T30104-Air-Hardening-Steel,190,NA,0.29,73,710 to 2050,NA,250,1450,1410,470,40,12,7.4,8.6,3.9,7.8,1.8,24,59,NA,NA,13,24,25 to 73,23 to 46,11,23 to 67,92 to 95.5,0 to 0.3,1.8 to 2.2,0.9 to 1.4,0 to 0.5,0 to 0.25,1.0 to 1.1,0.9 to 2.2,NA,0 to 0.030,0 to 0.030,NA,5.3,NA,NA,NA,NA,NA,NA,NA,NA,NA,NA,NA,NA,NA,NA,NA,NA,NA,NA,NA,NA,NA,NA,NA,NA,NA,NA,NA,NA,NA,NA,NA,NA
SAE-AISI-A6-T30106-Air-Hardening-Steel,190,NA,0.29,73,750 to 1990,NA,250,1460,1410,470,41,12,7.5,8.7,3.7,7.8,1.8,24,57,NA,NA,13,24,27 to 71,23 to 45,11,25 to 65,93 to 95.8,0 to 0.3,1.8 to 2.5,0.9 to 1.4,0 to 0.5,0 to 0.25,0.65 to 0.75,0.9 to 1.2,NA,0 to 0.030,0 to 0.030,NA,4.8,NA,NA,NA,NA,NA,NA,NA,NA,NA,NA,NA,NA,NA,NA,NA,NA,NA,NA,NA,NA,NA,NA,NA,NA,NA,NA,NA,NA,NA,NA,NA,NA
SAE-AISI-A7-T30107-Air-Hardening-Steel,190,NA,0.29,72,800 to 2150,NA,260,1470,1430,470,37,12,NA,NA,10,7.7,13,200,100,NA,NA,13,25,29 to 77,25 to 48,10,27 to 72,81.4 to 87.7,0 to 0.3,0 to 0.8,0.9 to 1.4,0 to 0.5,0 to 0.25,2.0 to 2.9,5.0 to 5.8,3.9 to 5.2,0 to 0.030,0 to 0.030,NA,11,NA,NA,NA,NA,NA,NA,NA,NA,NA,NA,0.5 to 1.5,NA,NA,NA,NA,NA,NA,NA,NA,NA,NA,NA,NA,NA,NA,NA,NA,NA,NA,NA,NA,NA
SAE-AISI-A8-T30108-Air-Hardening-Steel,190,NA,0.29,74,700 to 1920,NA,270,1480,1430,470,37,12,8.3,9.5,8.5,7.9,2.3,31,73,NA,NA,14,24,25 to 68,22 to 44,9.9,22 to 62,88.5 to 91.9,0 to 0.3,0 to 0.5,1.2 to 1.7,0.75 to 1.1,0 to 0.25,0.5 to 0.6,4.8 to 5.5,NA,0 to 0.030,0 to 0.030,NA,12,NA,NA,NA,NA,NA,NA,NA,NA,NA,NA,1.0 to 1.5,NA,NA,NA,NA,NA,NA,NA,NA,NA,NA,NA,NA,NA,NA,NA,NA,NA,NA,NA,NA,NA
SAE-AISI-A9-T30109-Air-Hardening-Steel,190,NA,0.29,74,770 to 2030,NA,280,1460,1410,470,35,12,7.9,9.2,7,7.8,4.7,70,82,NA,NA,14,25,28 to 73,24 to 46,9.6,25 to 66,87 to 90.5,1.3 to 1.8,0 to 0.5,1.3 to 1.8,1.0 to 1.2,0 to 0.25,0.45 to 0.55,4.8 to 5.5,0.8 to 1.4,0 to 0.030,0 to 0.030,NA,10,NA,NA,NA,NA,NA,NA,NA,NA,NA,NA,NA,NA,NA,NA,NA,NA,NA,NA,NA,NA,NA,NA,NA,NA,NA,NA,NA,NA,NA,NA,NA,NA
SAE-AISI-D2-T30402-Chromium-Cold-Work-Steel,190,5.0 to 16,0.28,75,760 to 2000,470 to 1510,270,1440,1390,480,31,11,4.3,5.1,8,7.7,3.4,50,100,92 to 100,570 to 5940,14,25,27 to 72,24 to 46,8.3,25 to 67,81.3 to 86.9,0 to 0.3,0 to 0.6,0.7 to 1.2,0 to 0.6,0 to 0.25,1.4 to 1.6,11 to 13,0 to 1.1,0 to 0.030,0 to 0.030,NA,15,NA,NA,NA,NA,NA,NA,310 to 860,NA,NA,NA,NA,NA,NA,NA,NA,NA,NA,NA,460 to 1160,NA,NA,NA,NA,NA,NA,NA,NA,NA,NA,NA,NA,NA
SAE-AISI-D3-T30403-Chromium-Cold-Work-Steel,190,9.8 to 15,0.28,74,770 to 2050,480 to 1550,270,1430,1390,480,31,12,3,3.5,8,7.7,3.2,48,100,97 to 180,NA,14,25,28 to 74,24 to 47,8.3,23 to 63,80.3 to 87,0 to 0.3,0 to 0.6,NA,0 to 0.6,0 to 0.25,2.0 to 2.4,11 to 13.5,0 to 1.0,0 to 0.030,0 to 0.030,NA,13,NA,NA,NA,NA,NA,NA,310 to 940,NA,NA,NA,0 to 1.0,NA,NA,NA,NA,NA,NA,NA,470 to 1220,NA,NA,NA,NA,NA,NA,NA,NA,NA,NA,NA,NA,NA
SAE-AISI-D4-T30404-Chromium-Cold-Work-Steel,190,8.4 to 15,0.28,74,760 to 2060,470 to 1540,270,1430,1380,480,31,12,4.2,5,8,7.7,3.3,49,100,100 to 160,NA,14,25,27 to 75,24 to 47,8.3,23 to 63,80.6 to 86.3,0 to 0.3,0 to 0.6,0.7 to 1.2,0 to 0.6,0 to 0.25,2.1 to 2.4,11 to 13,0 to 1.0,0 to 0.030,0 to 0.030,NA,15,NA,NA,NA,NA,NA,NA,310 to 920,NA,NA,NA,NA,NA,NA,NA,NA,NA,NA,NA,460 to 1210,NA,NA,NA,NA,NA,NA,NA,NA,NA,NA,NA,NA,NA
SAE-AISI-D5-T30405-Chromium-Cold-Work-Steel,190,5.4 to 14,0.28,75,770 to 2030,NA,270,1430,1390,480,27,11,4.2,4.9,13,7.7,3.5,51,120,NA,NA,14,25,28 to 73,24 to 46,7.4,26 to 67,77.9 to 84.4,0 to 0.3,0 to 0.6,0.7 to 1.2,0 to 0.6,0 to 0.25,1.4 to 1.6,11 to 13,0 to 1.0,0 to 0.030,0 to 0.030,NA,15,NA,NA,NA,NA,NA,NA,NA,NA,NA,NA,NA,NA,NA,2.5 to 3.5,NA,NA,NA,NA,470 to 1180,NA,NA,NA,NA,NA,NA,NA,NA,NA,NA,NA,NA,NA
SAE-AISI-D7-T30407-Chromium-Cold-Work-Steel,190,NA,0.28,73,800 to 2120,NA,270,1440,1400,480,27,11,NA,NA,10,7.6,11,180,130,NA,NA,14,25,29 to 78,25 to 48,7.4,27 to 72,76.6 to 81.9,0 to 0.3,0 to 0.6,0.7 to 1.2,0 to 0.6,0 to 0.25,2.2 to 2.5,11.5 to 13.5,3.8 to 4.4,0 to 0.030,0 to 0.030,NA,16,NA,NA,NA,NA,NA,NA,NA,NA,NA,NA,NA,NA,NA,NA,NA,NA,NA,NA,NA,NA,NA,NA,NA,NA,NA,NA,NA,NA,NA,NA,NA,NA
SAE-AISI-F1-T60601-Low-Alloy-Tool-Steel,190,NA,0.29,72,620 to 2320,NA,250,1480,1430,470,45,13,7.3,8.3,5,7.9,1.7,24,46,NA,NA,13,24,22 to 82,20 to 49,12,19 to 70,95.9 to 98,NA,0 to 0.5,NA,0.1 to 0.5,NA,1.0 to 1.3,NA,NA,0 to 0.030,0 to 0.030,NA,2.3,NA,NA,NA,NA,NA,NA,NA,NA,NA,NA,1.0 to 1.8,NA,NA,NA,NA,NA,NA,NA,NA,NA,NA,NA,NA,NA,NA,NA,NA,NA,NA,NA,NA,NA
SAE-AISI-F2-T60602-Low-Alloy-Tool-Steel,190,NA,0.29,73,710 to 2360,NA,250,1520,1470,460,42,13,7.7,8.5,10,8.1,2.3,32,50,NA,NA,13,24,24 to 81,22 to 49,11,21 to 71,92.6 to 95.4,NA,0.1 to 0.5,NA,0.1 to 0.5,NA,1.2 to 1.4,0.2 to 0.4,NA,0 to 0.030,0 to 0.030,NA,6.5,NA,NA,NA,NA,NA,NA,NA,NA,NA,NA,3.0 to 4.5,NA,NA,NA,NA,NA,NA,NA,NA,NA,NA,NA,NA,NA,NA,NA,NA,NA,NA,NA,NA,NA
SAE-AISI-H10-T20810-Chromium-Hot-Work-Steel,190,NA,0.29,74,680 to 2030,NA,270,1470,1420,470,38,12,8,9.2,6.5,7.8,3.4,48,71,NA,NA,14,25,24 to 72,22 to 46,10,22 to 66,89.5 to 93.4,0 to 0.3,0.25 to 0.7,2.0 to 3.0,0.8 to 1.2,0 to 0.25,0.35 to 0.45,3.0 to 3.8,0.25 to 0.75,0 to 0.030,0 to 0.030,NA,12,NA,NA,NA,NA,NA,NA,NA,NA,NA,NA,NA,NA,NA,NA,NA,NA,NA,NA,NA,NA,NA,NA,NA,NA,NA,NA,NA,NA,NA,NA,NA,NA
SAE-AISI-H11-T20811-Chromium-Hot-Work-Steel,190,NA,0.29,74,690 to 1840,NA,270,1460,1410,470,42,12,8.2,9.5,5.5,7.8,3,43,75,NA,NA,14,25,25 to 66,22 to 43,11,22 to 58,89.6 to 92.5,0 to 0.3,0.2 to 0.5,1.1 to 1.6,0.8 to 1.2,0 to 0.25,0.33 to 0.43,4.8 to 5.5,0.3 to 0.6,0 to 0.030,0 to 0.030,NA,9.6,NA,NA,NA,NA,NA,NA,NA,NA,NA,NA,NA,NA,NA,NA,NA,NA,NA,NA,NA,NA,NA,NA,NA,NA,NA,NA,NA,NA,NA,NA,NA,NA
SAE-AISI-H12-T20812-Chromium-Hot-Work-Steel,190,NA,0.29,75,690 to 1850,NA,270,1480,1440,470,36,12,8.3,9.5,9,7.9,2.9,41,76,NA,NA,14,24,24 to 65,22 to 42,9.8,22 to 60,87.8 to 91.7,0 to 0.3,0.2 to 0.5,1.3 to 1.8,0.8 to 1.2,0 to 0.25,0.3 to 0.4,4.8 to 5.5,0 to 0.5,0 to 0.030,0 to 0.030,NA,12,NA,NA,NA,NA,NA,NA,NA,NA,NA,NA,1.0 to 1.7,NA,NA,NA,NA,NA,NA,NA,NA,NA,NA,NA,NA,NA,NA,NA,NA,NA,NA,NA,NA,NA
SAE-AISI-H13-T20813-Chromium-Hot-Work-Steel,190,NA,0.29,74,690 to 1820,NA,270,1460,1420,470,29,10,8.3,9.7,6,7.8,4.3,64,78,NA,NA,14,25,25 to 65,22 to 43,7.8,25 to 65,88.8 to 92,0 to 0.3,0.2 to 0.5,1.1 to 1.8,0.8 to 1.2,0 to 0.25,0.32 to 0.45,4.8 to 5.5,0.8 to 1.2,0 to 0.030,0 to 0.030,NA,9.9,NA,NA,NA,NA,NA,NA,NA,NA,NA,NA,NA,NA,NA,NA,NA,NA,NA,NA,NA,NA,NA,NA,NA,NA,NA,NA,NA,NA,NA,NA,NA,NA
SAE-AISI-H14-T20814-Chromium-Hot-Work-Steel,190,NA,0.29,75,710 to 2030,NA,270,1530,1490,460,35,11,9.3,10,15,8.1,2.7,39,73,NA,NA,13,24,24 to 69,22 to 44,9.3,24 to 68,86.5 to 89.9,0 to 0.3,0.2 to 0.5,NA,0.8 to 1.2,0 to 0.25,0.35 to 0.45,4.8 to 5.5,NA,0 to 0.030,0 to 0.030,NA,13,NA,NA,NA,NA,NA,NA,NA,NA,NA,NA,4.0 to 5.3,NA,NA,NA,NA,NA,NA,NA,NA,NA,NA,NA,NA,NA,NA,NA,NA,NA,NA,NA,NA,NA
SAE-AISI-H19-T20819-Chromium-Hot-Work-Steel,190,NA,0.29,75,720 to 1990,NA,260,1540,1490,460,29,12,NA,NA,22,8.2,7.5,110,110,NA,NA,13,24,24 to 68,22 to 43,7.9,21 to 59,81.4 to 85.5,0 to 0.3,0.2 to 0.5,0.3 to 0.55,0.2 to 0.5,0 to 0.25,0.32 to 0.45,4.0 to 4.8,1.8 to 2.2,0 to 0.030,0 to 0.030,NA,13,NA,NA,NA,NA,NA,NA,NA,NA,NA,NA,3.8 to 4.5,NA,NA,4.0 to 4.5,NA,NA,NA,NA,NA,NA,NA,NA,NA,NA,NA,NA,NA,NA,NA,NA,NA,NA
SAE-AISI-H21-T20821-Tungsten-Hot-Work-Steel,200,NA,0.29,76,720 to 1790,NA,250,1630,1580,440,27,11,NA,NA,23,8.5,4.5,68,72,NA,NA,13,23,23 to 58,21 to 38,7.1,24 to 59,87.6 to 93.8,0 to 0.3,0.15 to 0.4,NA,0.15 to 0.5,0 to 0.25,0.28 to 0.36,3.0 to 3.8,0.3 to 0.6,0 to 0.030,0 to 0.030,NA,19,NA,NA,NA,NA,NA,NA,NA,NA,NA,NA,8.5 to 10,NA,NA,NA,NA,NA,NA,NA,NA,NA,NA,NA,NA,NA,NA,NA,NA,NA,NA,NA,NA,NA
SAE-AISI-H22-T20822-Tungsten-Hot-Work-Steel,200,NA,0.29,77,700 to 1920,NA,250,1670,1620,440,31,12,NA,NA,28,8.7,4.9,73,72,NA,NA,13,22,22 to 61,20 to 39,8.2,22 to 60,82.2 to 87.4,0 to 0.3,0.15 to 0.4,NA,0.15 to 0.4,0 to 0.25,0.3 to 0.4,1.8 to 3.8,0.25 to 0.5,0 to 0.030,0 to 0.030,NA,21,NA,NA,NA,NA,NA,NA,NA,NA,NA,NA,10 to 11.8,NA,NA,NA,NA,NA,NA,NA,NA,NA,NA,NA,NA,NA,NA,NA,NA,NA,NA,NA,NA,NA
SAE-AISI-H23-T20823-Tungsten-Hot-Work-Steel,200,NA,0.28,80,760 to 1550,NA,260,1680,1630,440,20,12,NA,NA,34,8.7,6.9,110,120,NA,NA,13,22,24 to 49,21 to 34,5.2,23 to 47,71.3 to 76.7,0 to 0.3,0.15 to 0.4,NA,0.15 to 0.6,0 to 0.25,0.25 to 0.35,11 to 12.8,0.75 to 1.3,0 to 0.030,0 to 0.030,NA,32,NA,NA,NA,NA,NA,NA,NA,NA,NA,NA,11 to 12.8,NA,NA,NA,NA,NA,NA,NA,NA,NA,NA,NA,NA,NA,NA,NA,NA,NA,NA,NA,NA,NA
SAE-AISI-H24-T20824-Tungsten-Hot-Work-Steel,200,NA,0.29,78,720 to 1990,NA,240,1750,1700,420,27,12,NA,NA,37,9.1,6.1,93,78,NA,NA,12,22,22 to 61,20 to 39,6.9,22 to 61,78 to 82.4,0 to 0.3,0.15 to 0.4,NA,0.15 to 0.4,0 to 0.25,0.42 to 0.53,2.5 to 3.5,0.4 to 0.6,0 to 0.030,0 to 0.030,NA,28,NA,NA,NA,NA,NA,NA,NA,NA,NA,NA,14 to 16,NA,NA,NA,NA,NA,NA,NA,NA,NA,NA,NA,NA,NA,NA,NA,NA,NA,NA,NA,NA,NA
SAE-AISI-H25-T20825-Tungsten-Hot-Work-Steel,200,NA,0.29,79,710 to 1620,NA,250,1750,1700,420,26,12,NA,NA,38,9.1,6.2,93,83,NA,NA,12,22,22 to 50,20 to 34,6.7,22 to 49,77.2 to 81.3,0 to 0.3,0.15 to 0.4,NA,0.15 to 0.4,0 to 0.25,0.22 to 0.32,3.8 to 4.5,0.4 to 0.6,0 to 0.030,0 to 0.030,NA,29,NA,NA,NA,NA,NA,NA,NA,NA,NA,NA,14 to 16,NA,NA,NA,NA,NA,NA,NA,NA,NA,NA,NA,NA,NA,NA,NA,NA,NA,NA,NA,NA,NA
SAE-AISI-H26-T20826-Tungsten-Hot-Work-Steel,210,NA,0.29,80,720 to 2100,NA,240,1810,1760,410,22,12,NA,NA,45,9.3,8.1,120,90,NA,NA,12,21,22 to 63,19 to 39,5.6,22 to 63,73.3 to 77.5,0 to 0.3,0.15 to 0.4,NA,0.15 to 0.4,0 to 0.25,0.45 to 0.55,3.8 to 4.5,0.75 to 1.3,0 to 0.030,0 to 0.030,NA,34,NA,NA,NA,NA,NA,NA,NA,NA,NA,NA,17.3 to 19,NA,NA,NA,NA,NA,NA,NA,NA,NA,NA,NA,NA,NA,NA,NA,NA,NA,NA,NA,NA,NA
SAE-AISI-H41-T20841-Molybdenum-Hot-Work-Steel,200,NA,0.29,77,710 to 2210,NA,270,1560,1510,450,28,12,NA,NA,18,8.1,6.8,97,97,NA,NA,14,24,24 to 76,22 to 47,7.7,20 to 64,81.8 to 85,NA,0.15 to 0.4,8.2 to 9.2,0.2 to 0.45,NA,0.6 to 0.75,3.5 to 4.0,1.0 to 1.3,0 to 0.030,0 to 0.030,NA,35,NA,NA,NA,NA,NA,NA,NA,NA,NA,NA,1.4 to 2.1,NA,NA,NA,NA,NA,NA,NA,NA,NA,NA,NA,NA,NA,NA,NA,NA,NA,NA,NA,NA,NA
SAE-AISI-H42-T20842-Molybdenum-Hot-Work-Steel,200,NA,0.29,77,700 to 1980,NA,260,1620,1570,440,24,12,NA,NA,24,8.4,8.8,130,98,NA,NA,13,23,23 to 65,21 to 42,6.5,20 to 57,79.3 to 83.8,0 to 0.3,0.15 to 0.4,4.5 to 5.5,NA,0 to 0.25,0.55 to 0.7,3.8 to 4.5,1.8 to 2.2,0 to 0.030,0 to 0.030,NA,31,NA,NA,NA,NA,NA,NA,NA,NA,NA,NA,5.5 to 6.8,NA,NA,NA,NA,NA,NA,NA,NA,NA,NA,NA,NA,NA,NA,NA,NA,NA,NA,NA,NA,NA
SAE-AISI-H43-T20843-Molybdenum-Hot-Work-Steel,200,NA,0.29,77,710 to 2140,NA,270,1530,1480,460,30,12,NA,NA,14,7.9,8.2,120,100,NA,NA,14,24,25 to 75,22 to 46,8.3,21 to 62,83.2 to 85.9,NA,0.15 to 0.4,7.8 to 8.5,0.2 to 0.45,NA,0.5 to 0.65,3.8 to 4.5,1.8 to 2.2,0 to 0.030,0 to 0.030,NA,31,NA,NA,NA,NA,NA,NA,NA,NA,NA,NA,NA,NA,NA,NA,NA,NA,NA,NA,NA,NA,NA,NA,NA,NA,NA,NA,NA,NA,NA,NA,NA,NA
SAE-AISI-L2-T61202-Low-Alloy-Tool-Steel,190,NA,0.29,72,590 to 1960,NA,250,1450,1410,470,44,12,7.3,8.4,2.4,7.8,1.9,27,51,NA,NA,13,24,21 to 70,20 to 45,12,19 to 65,95.5 to 98.7,NA,0.1 to 0.9,0 to 0.25,0 to 0.5,0 to 0.25,0.45 to 1.0,0.7 to 1.2,0.1 to 0.3,0 to 0.030,0 to 0.030,NA,NA,NA,NA,NA,NA,NA,NA,NA,NA,NA,NA,NA,NA,NA,NA,NA,NA,NA,NA,NA,NA,NA,NA,NA,NA,NA,NA,NA,NA,NA,NA,NA,NA
SAE-AISI-L3-T61203-Low-Alloy-Tool-Steel,190,NA,0.29,72,600 to 2250,NA,250,1450,1410,470,43,13,7.4,8.5,2.5,7.8,1.9,27,53,NA,NA,13,24,21 to 80,20 to 49,12,18 to 67,95.5 to 97.3,NA,0.25 to 0.8,NA,0.1 to 0.5,NA,1.0 to 1.1,1.3 to 1.7,0.1 to 0.3,0 to 0.030,0 to 0.030,NA,NA,NA,NA,NA,NA,NA,NA,NA,NA,NA,NA,NA,NA,NA,NA,NA,NA,NA,NA,NA,NA,NA,NA,NA,NA,NA,NA,NA,NA,NA,NA,NA,NA
SAE-AISI-L6-T61206-Low-Alloy-Tool-Steel,190,NA,0.29,72,670 to 2090,NA,250,1450,1410,470,42,11,7.6,8.7,3.6,7.8,2,28,54,NA,NA,13,24,24 to 74,22 to 46,11,22 to 70,93.6 to 97.3,1.3 to 2.0,0.25 to 0.8,0 to 0.5,0 to 0.5,0 to 0.25,0.65 to 0.75,0.6 to 1.2,0 to 0.3,0 to 0.030,0 to 0.030,NA,NA,NA,NA,NA,NA,NA,NA,NA,NA,NA,NA,NA,NA,NA,NA,NA,NA,NA,NA,NA,NA,NA,NA,NA,NA,NA,NA,NA,NA,NA,NA,NA,NA
SAE-AISI-M1-T11301-Molybdenum-High-Speed-Steel,200,NA,0.29,77,730 to 2140,NA,270,1560,1510,450,29,12,NA,NA,18,8.1,7,99,98,NA,NA,14,24,25 to 73,22 to 45,8,23 to 66,81 to 84.8,0 to 0.3,0.15 to 0.4,8.2 to 9.2,0.2 to 0.5,0 to 0.25,0.78 to 0.88,3.5 to 4.0,1.0 to 1.4,0 to 0.030,0 to 0.030,NA,35,NA,NA,NA,NA,NA,NA,NA,NA,NA,NA,1.4 to 2.1,NA,NA,NA,NA,NA,NA,NA,NA,NA,NA,NA,NA,NA,NA,NA,NA,NA,NA,NA,NA,NA
SAE-AISI-M10-T11310-Molybdenum-High-Speed-Steel,200,NA,0.29,76,740 to 2170,NA,270,1520,1470,460,31,12,NA,NA,14,7.9,8.3,120,100,NA,NA,14,24,26 to 76,23 to 47,8.5,23 to 68,82.3 to 85.6,0 to 0.3,0.1 to 0.4,7.8 to 8.5,0.2 to 0.45,0 to 0.25,0.84 to 1.1,3.8 to 4.5,1.8 to 2.2,0 to 0.030,0 to 0.030,NA,31,NA,NA,NA,NA,NA,NA,NA,NA,NA,NA,NA,NA,NA,NA,NA,NA,NA,NA,NA,NA,NA,NA,NA,NA,NA,NA,NA,NA,NA,NA,NA,NA
SAE-AISI-M2-T11302-Molybdenum-High-Speed-Steel,200,NA,0.29,77,760 to 2150,NA,260,1610,1570,440,22,10,NA,NA,24,8.4,8.8,130,98,NA,NA,13,23,25 to 71,22 to 44,5.9,27 to 76,78.5 to 83.4,0 to 0.3,0.15 to 0.4,4.5 to 5.5,0.2 to 0.45,0 to 0.25,0.78 to 1.1,3.8 to 4.5,1.8 to 2.2,0 to 0.030,0 to 0.030,NA,31,NA,NA,NA,NA,NA,NA,NA,NA,NA,NA,5.5 to 6.8,NA,NA,NA,NA,NA,NA,NA,NA,NA,NA,NA,NA,NA,NA,NA,NA,NA,NA,NA,NA,NA
SAE-AISI-M3-Class-1-T11313-Molybdenum-High-Speed-Steel,200,NA,0.29,77,770 to 2150,NA,260,1610,1570,440,26,12,NA,NA,25,8.3,10,150,100,NA,NA,13,23,26 to 72,22 to 44,7.2,24 to 67,76.9 to 82.9,0 to 0.3,0.15 to 0.4,4.8 to 6.5,0.2 to 0.45,0 to 0.25,1.0 to 1.1,3.8 to 4.5,2.3 to 2.8,0 to 0.030,0 to 0.030,NA,33,NA,NA,NA,NA,NA,NA,NA,NA,NA,NA,5.0 to 6.8,NA,NA,NA,NA,NA,NA,NA,NA,NA,NA,NA,NA,NA,NA,NA,NA,NA,NA,NA,NA,NA
SAE-AISI-M3-Class-2-T11323-Molybdenum-High-Speed-Steel,200,NA,0.29,77,770 to 2210,NA,260,1620,1570,440,26,12,NA,NA,25,8.3,12,180,110,NA,NA,13,23,26 to 74,22 to 45,7.2,24 to 69,75.8 to 82.3,0 to 0.3,0.15 to 0.4,4.8 to 6.5,0.2 to 0.45,0 to 0.25,1.2 to 1.3,3.8 to 4.5,2.8 to 3.8,0 to 0.030,0 to 0.030,NA,33,NA,NA,NA,NA,NA,NA,NA,NA,NA,NA,5.0 to 6.8,NA,NA,NA,NA,NA,NA,NA,NA,NA,NA,NA,NA,NA,NA,NA,NA,NA,NA,NA,NA,NA
SAE-AISI-M30-T11330-Molybdenum-High-Speed-Steel,200,NA,0.29,78,800 to 2170,NA,270,1550,1500,450,24,12,NA,NA,26,8.2,7.2,100,120,NA,NA,14,24,27 to 74,24 to 46,6.6,25 to 67,75.2 to 80.9,0 to 0.3,0.15 to 0.4,7.8 to 9.0,0.2 to 0.45,0 to 0.25,0.75 to 0.85,3.5 to 4.3,1.0 to 1.4,0 to 0.030,0 to 0.030,NA,35,NA,NA,NA,NA,NA,NA,NA,NA,NA,NA,1.3 to 2.3,NA,NA,4.5 to 5.5,NA,NA,NA,NA,NA,NA,NA,NA,NA,NA,NA,NA,NA,NA,NA,NA,NA,NA
SAE-AISI-M33-T11333-Molybdenum-High-Speed-Steel,200,NA,0.29,78,810 to 2210,NA,270,1550,1500,440,20,12,NA,NA,32,8.2,7.7,110,150,NA,NA,14,24,27 to 75,24 to 46,5.5,25 to 68,71.4 to 76.3,0 to 0.3,0.15 to 0.4,9.0 to 10,0.15 to 0.5,0 to 0.25,0.85 to 0.92,3.5 to 4.0,1.0 to 1.4,0 to 0.030,0 to 0.030,NA,38,NA,NA,NA,NA,NA,NA,NA,NA,NA,NA,1.3 to 2.1,NA,NA,7.8 to 8.8,NA,NA,NA,NA,NA,NA,NA,NA,NA,NA,NA,NA,NA,NA,NA,NA,NA,NA
SAE-AISI-M34-T11334-Molybdenum-High-Speed-Steel,200,NA,0.29,77,800 to 2170,NA,270,1540,1500,450,24,12,NA,NA,32,8.2,9.5,140,150,NA,NA,14,24,27 to 74,23 to 46,6.7,25 to 67,71.3 to 76.5,0 to 0.3,0.15 to 0.4,7.8 to 9.2,0.2 to 0.45,0 to 0.25,0.85 to 0.92,3.5 to 4.0,1.9 to 2.3,0 to 0.030,0 to 0.030,NA,35,NA,NA,NA,NA,NA,NA,NA,NA,NA,NA,1.4 to 2.1,NA,NA,7.8 to 8.8,NA,NA,NA,NA,NA,NA,NA,NA,NA,NA,NA,NA,NA,NA,NA,NA,NA,NA
SAE-AISI-M36-T11336-Cobalt-High-Speed-Steel,200,NA,0.29,78,810 to 2190,NA,260,1600,1550,440,19,12,NA,NA,38,8.4,9.5,140,140,NA,NA,13,23,27 to 72,23 to 44,5.1,25 to 68,70.1 to 75.5,0 to 0.3,0.15 to 0.4,4.6 to 5.5,0.2 to 0.45,0 to 0.25,0.8 to 0.9,3.8 to 4.5,1.8 to 2.3,0 to 0.030,0 to 0.030,NA,31,NA,NA,NA,NA,NA,NA,NA,NA,NA,NA,5.5 to 6.5,NA,NA,7.8 to 8.8,NA,NA,NA,NA,NA,NA,NA,NA,NA,NA,NA,NA,NA,NA,NA,NA,NA,NA
SAE-AISI-M4-T11304-Molybdenum-High-Speed-Steel,200,NA,0.29,76,770 to 2150,NA,260,1610,1560,440,25,12,NA,NA,25,8.3,14,210,110,NA,NA,13,23,26 to 72,23 to 45,6.9,24 to 68,75.9 to 81.4,0 to 0.3,0.15 to 0.4,4.3 to 5.5,0.2 to 0.45,0 to 0.25,1.3 to 1.4,3.8 to 4.8,3.8 to 4.5,0 to 0.030,0 to 0.030,NA,30,NA,NA,NA,NA,NA,NA,NA,NA,NA,NA,5.3 to 6.5,NA,NA,NA,NA,NA,NA,NA,NA,NA,NA,NA,NA,NA,NA,NA,NA,NA,NA,NA,NA,NA
SAE-AISI-M41-T11341-Molybdenum-High-Speed-Steel,200,NA,0.29,77,800 to 2290,NA,260,1600,1550,440,22,12,NA,NA,33,8.4,9.1,140,120,NA,NA,13,23,26 to 76,23 to 46,6,25 to 71,73.4 to 78.9,0 to 0.3,0.2 to 0.6,3.3 to 4.3,0.15 to 0.5,0 to 0.25,1.1 to 1.2,3.8 to 4.5,1.8 to 2.3,0 to 0.030,0 to 0.030,NA,28,NA,NA,NA,NA,NA,NA,NA,NA,NA,NA,6.3 to 7.0,NA,NA,4.8 to 5.8,NA,NA,NA,NA,NA,NA,NA,NA,NA,NA,NA,NA,NA,NA,NA,NA,NA,NA
SAE-AISI-M42-T11342-Molybdenum-High-Speed-Steel,200,NA,0.29,78,810 to 2310,NA,270,1540,1490,450,20,12,NA,NA,30,8.2,7.4,100,140,NA,NA,14,24,28 to 79,24 to 48,5.4,25 to 71,76.3 to 81,0 to 0.3,0.15 to 0.4,9.0 to 10,0.15 to 0.65,0 to 0.25,1.1 to 1.2,3.5 to 4.3,1.0 to 1.4,0 to 0.030,0 to 0.030,NA,38,NA,NA,NA,NA,NA,NA,NA,NA,NA,NA,1.2 to 1.9,NA,NA,7.8 to 8.8,NA,NA,NA,NA,NA,NA,NA,NA,NA,NA,NA,NA,NA,NA,NA,NA,NA,NA
SAE-AISI-M43-T11343-Molybdenum-High-Speed-Steel,200,NA,0.29,77,810 to 2290,NA,270,1550,1500,450,19,12,NA,NA,33,8.2,8.5,120,140,NA,NA,14,24,27 to 77,24 to 47,5.3,25 to 71,70.8 to 76,0 to 0.3,0.2 to 0.4,7.5 to 8.5,0.15 to 0.65,0 to 0.25,1.2 to 1.3,3.5 to 4.3,1.5 to 1.8,0 to 0.030,0 to 0.030,NA,35,NA,NA,NA,NA,NA,NA,NA,NA,NA,NA,2.3 to 3.0,NA,NA,7.8 to 8.8,NA,NA,NA,NA,NA,NA,NA,NA,NA,NA,NA,NA,NA,NA,NA,NA,NA,NA
SAE-AISI-M44-T11344-Cobalt-High-Speed-Steel,200,NA,0.29,78,870 to 2290,NA,270,1590,1540,440,14,12,NA,NA,43,8.4,9.9,150,170,NA,NA,13,23,28 to 75,24 to 46,3.7,27 to 70,65.3 to 70.6,0 to 0.3,0.2 to 0.4,6.0 to 7.0,0.3 to 0.55,0 to 0.25,1.1 to 1.2,4.0 to 4.8,1.9 to 2.2,0 to 0.030,0 to 0.030,NA,35,NA,NA,NA,NA,NA,NA,NA,NA,NA,NA,5.0 to 5.8,NA,NA,11 to 12.3,NA,NA,NA,NA,NA,NA,NA,NA,NA,NA,NA,NA,NA,NA,NA,NA,NA,NA
