Repository: dovahkiin0022/dummy_group_repository

# dummy_group_repositiory
Reinhart group project template

# Problem Statement

## Data files
* `data/hw5-iron-alloy.csv`: a tabulated data file for about 1300 different iron alloys and their properties

## Objective
We want to predict the `Ultimate Tensile Strength` of alloys as a function of their composition.

## Note about creating yml files
You may want to leave the requirements very loosely defined so conda can locate correct dependencies on different platforms. This is achieved using the `--from-history` flag, like so:
`conda env export -n dummy_repository -f environment.yml --from-history`

File: data/hw5-iron-alloy.csv (part 4 of 12)
Names,"Elastic (Young's, Tensile) Modulus",Elongation at Break,Poisson's Ratio,Shear Modulus,Tensile Strength: Ultimate (UTS),Tensile Strength: Yield (Proof),Latent Heat of Fusion,Melting Completion (Liquidus),Melting Onset (Solidus),Specific Heat Capacity,Thermal Conductivity,Thermal Expansion,Electrical Conductivity: Equal Volume,Electrical Conductivity: Equal Weight (Specific),Base Metal Price,Density,Embodied Carbon,Embodied Energy,Embodied Water,Resilience: Ultimate (Unit Rupture Work),Resilience: Unit (Modulus of Resilience),Stiffness to Weight: Axial,Stiffness to Weight: Bending,Strength to Weight: Axial,Strength to Weight: Bending,Thermal Diffusivity,Thermal Shock Resistance,Iron (Fe)Fe,Nickel (Ni)Ni,Manganese (Mn)Mn,Molybdenum (Mo)Mo,Silicon (Si)Si,Copper (Cu)Cu,Carbon (C)C,Chromium (Cr)Cr,Vanadium (V)V,Phosphorus (P)P,Sulfur (S)S,Residualsres.,PREN (Pitting Resistance),Niobium (Nb)Nb,Nitrogen (N)N,Aluminum (Al)Al,Titanium (Ti)Ti,Zirconium (Zr)Zr,Brinell Hardness,Fatigue Strength,Reduction in Area,Maximum Temperature: Mechanical,Impact Strength: V-Notched Charpy,Tungsten (W)W,Maximum Temperature: Corrosion,Selenium (Se)Se,Cobalt (Co)Co,Magnesium (Mg)Mg,Tin (Sn)Sn,Arsenic (As)As,Fracture Toughness,Shear Strength,Compressive (Crushing) Strength,Curie Temperature,Rockwell C Hardness,Calcium (Ca)Ca,Boron (B)B,Oxygen (O)O,Rockwell B Hardness,Calomel Potential,Tantalum (Ta)Ta,Cerium (Ce)Ce,Lanthanum (La)La,Lead (Pb)Pb,Zinc (Zn)Zn
SAE-AISI-M46-T11346-Molybdenum-High-Speed-Steel,200,NA,0.29,77,800 to 2300,NA,270,1540,1500,450,18,12,NA,NA,33,8.1,12,180,150,NA,NA,14,24,27 to 78,24 to 48,4.9,25 to 71,70 to 73.8,0 to 0.3,0.2 to 0.4,8.0 to 8.5,0.4 to 0.65,0 to 0.25,1.2 to 1.3,3.7 to 4.2,3.0 to 3.3,0 to 0.030,0 to 0.030,NA,35,NA,NA,NA,NA,NA,NA,NA,NA,NA,NA,1.9 to 2.2,NA,NA,7.8 to 8.8,NA,NA,NA,NA,NA,NA,NA,NA,NA,NA,NA,NA,NA,NA,NA,NA,NA,NA
SAE-AISI-M47-T11347-Molybdenum-High-Speed-Steel,200,NA,0.29,77,810 to 2310,NA,270,1540,1500,450,23,11,NA,NA,26,8.1,7.4,100,120,NA,NA,14,24,28 to 79,24 to 48,6.3,27 to 77,78.7 to 85,0 to 0.3,0.15 to 0.4,9.3 to 10,0.2 to 0.45,0 to 0.25,1.1 to 1.2,3.5 to 4.0,1.2 to 1.4,0 to 0.030,0 to 0.030,NA,38,NA,NA,NA,NA,NA,NA,NA,NA,NA,NA,1.3 to 1.8,NA,NA,4.8 to 5.3,NA,NA,NA,NA,NA,NA,NA,NA,NA,NA,NA,NA,NA,NA,NA,NA,NA,NA
SAE-AISI-M48-T11348-Cobalt-High-Speed-Steel,200,NA,0.29,78,890 to 2390,NA,260,1670,1620,420,NA,12,NA,NA,48,8.7,13,190,160,NA,NA,13,22,28 to 76,23 to 45,NA,26 to 71,63.8 to 69.8,0 to 0.3,0.15 to 0.4,4.8 to 5.5,0.15 to 0.4,0 to 0.25,1.4 to 1.5,3.5 to 4.0,2.8 to 3.3,0 to 0.030,0 to 0.030,NA,37,NA,NA,NA,NA,NA,NA,NA,NA,NA,NA,9.5 to 10.5,NA,NA,8.0 to 10,NA,NA,NA,NA,NA,NA,NA,NA,NA,NA,NA,NA,NA,NA,NA,NA,NA,NA
SAE-AISI-M50-T11350-Molybdenum-High-Speed-Steel,190,NA,0.29,75,720 to 2250,NA,260,1480,1440,470,35,13,8.7,10,9,7.9,5.1,74,83,NA,NA,14,25,26 to 80,23 to 49,9.7,21 to 66,87 to 90.4,0 to 0.3,0.15 to 0.45,3.9 to 4.8,0.2 to 0.6,0 to 0.25,0.78 to 0.88,3.8 to 4.5,0.8 to 1.3,0 to 0.030,0 to 0.030,NA,19,NA,NA,NA,NA,NA,NA,NA,NA,NA,NA,NA,NA,NA,NA,NA,NA,NA,NA,NA,NA,NA,NA,NA,NA,NA,NA,NA,NA,NA,NA,NA,NA
SAE-AISI-M52-T11352-Molybdenum-High-Speed-Steel,190,NA,0.29,75,710 to 2280,NA,260,1510,1470,460,31,13,8.9,10,12,7.9,7.5,110,89,NA,NA,14,24,25 to 80,22 to 49,8.4,21 to 67,84.4 to 88.9,0 to 0.3,0.15 to 0.45,4.0 to 4.9,0.2 to 0.6,0 to 0.25,0.85 to 1.0,3.5 to 4.3,1.7 to 2.3,0 to 0.030,0 to 0.030,NA,20,NA,NA,NA,NA,NA,NA,NA,NA,NA,NA,0.75 to 1.5,NA,NA,NA,NA,NA,NA,NA,NA,NA,NA,NA,NA,NA,NA,NA,NA,NA,NA,NA,NA,NA
SAE-AISI-M6-T11306-Cobalt-High-Speed-Steel,200,NA,0.29,77,840 to 2210,NA,260,1560,1510,440,17,12,NA,NA,39,8.4,8,120,160,NA,NA,13,23,28 to 73,24 to 45,4.7,26 to 68,68.8 to 74.6,NA,0.15 to 0.4,4.5 to 5.5,0.2 to 0.45,NA,0.75 to 0.85,3.8 to 4.5,1.3 to 1.7,0 to 0.030,0 to 0.030,NA,28,NA,NA,NA,NA,NA,NA,NA,NA,NA,NA,3.8 to 4.8,NA,NA,11 to 13,NA,NA,NA,NA,NA,NA,NA,NA,NA,NA,NA,NA,NA,NA,NA,NA,NA,NA
SAE-AISI-M62-T11362-Molybdenum-High-Speed-Steel,200,NA,0.29,79,830 to 2440,NA,260,1650,1600,430,NA,12,NA,NA,30,8.5,10,150,110,NA,NA,13,23,27 to 80,23 to 47,NA,24 to 71,73.6 to 77.4,0 to 0.3,0.15 to 0.4,10 to 11,0.15 to 0.4,0 to 0.25,1.3 to 1.4,3.5 to 4.0,1.8 to 2.1,0 to 0.030,0 to 0.030,NA,49,NA,NA,NA,NA,NA,NA,NA,NA,NA,NA,5.8 to 6.5,NA,NA,NA,NA,NA,NA,NA,NA,NA,NA,NA,NA,NA,NA,NA,NA,NA,NA,NA,NA,NA
SAE-AISI-M7-T11307-Molybdenum-High-Speed-Steel,200,NA,0.29,77,760 to 2210,NA,270,1560,1510,450,28,12,NA,NA,18,8.1,8.9,130,100,NA,NA,14,24,26 to 76,23 to 47,7.8,24 to 69,79.8 to 83.8,0 to 0.3,0.15 to 0.4,8.2 to 9.2,0.2 to 0.55,0 to 0.25,1.0 to 1.1,3.5 to 4.0,1.8 to 2.3,0 to 0.030,0 to 0.030,NA,35,NA,NA,NA,NA,NA,NA,NA,NA,NA,NA,1.4 to 2.1,NA,NA,NA,NA,NA,NA,NA,NA,NA,NA,NA,NA,NA,NA,NA,NA,NA,NA,NA,NA,NA
SAE-AISI-O1-T31501-Oil-Hardening-Steel,190,NA,0.29,72,640 to 2060,NA,250,1460,1420,470,43,12,7.4,8.5,3.4,7.8,1.9,27,51,NA,NA,13,24,23 to 73,21 to 46,12,21 to 68,95 to 97.4,0 to 0.3,1.0 to 1.4,NA,0 to 0.5,0 to 0.25,0.85 to 1.0,0.4 to 0.6,0 to 0.3,0 to 0.030,0 to 0.030,NA,NA,NA,NA,NA,NA,NA,NA,NA,NA,NA,NA,0.4 to 0.6,NA,NA,NA,NA,NA,NA,NA,NA,NA,NA,NA,NA,NA,NA,NA,NA,NA,NA,NA,NA,NA
SAE-AISI-O2-T31502-Oil-Hardening-Steel,190,NA,0.29,72,640 to 2050,NA,250,1450,1410,470,43,11,7.4,8.6,2.4,7.8,1.8,26,50,NA,NA,13,24,23 to 73,21 to 46,12,22 to 70,95 to 97.8,0 to 0.3,1.4 to 1.8,0 to 0.3,0 to 0.5,0 to 0.25,0.85 to 1.0,0 to 0.5,0 to 0.3,0 to 0.030,0 to 0.030,NA,NA,NA,NA,NA,NA,NA,NA,NA,NA,NA,NA,NA,NA,NA,NA,NA,NA,NA,NA,NA,NA,NA,NA,NA,NA,NA,NA,NA,NA,NA,NA,NA,NA
SAE-AISI-O6-T31506-Oil-Hardening-Steel,180,NA,0.29,71,670 to 2070,NA,260,1430,1390,480,43,12,7.4,8.6,2.3,7.7,1.5,21,47,NA,NA,13,25,24 to 74,22 to 47,12,22 to 69,94.6 to 97.7,0 to 0.3,0.3 to 1.1,0.2 to 0.3,0.55 to 1.5,0 to 0.25,1.3 to 1.6,0 to 0.3,NA,0 to 0.030,0 to 0.030,NA,NA,NA,NA,NA,NA,NA,NA,NA,NA,NA,NA,NA,NA,NA,NA,NA,NA,NA,NA,NA,NA,NA,NA,NA,NA,NA,NA,NA,NA,NA,NA,NA,NA
SAE-AISI-O7-T31507-Oil-Hardening-Steel,190,NA,0.29,73,680 to 2110,NA,250,1480,1430,470,41,12,7.6,8.7,6,7.9,2.3,33,52,NA,NA,13,24,24 to 74,22 to 46,11,23 to 70,92.9 to 97.6,0 to 0.3,0 to 1.0,0 to 0.3,0 to 0.6,0 to 0.25,1.1 to 1.3,0.35 to 0.85,0 to 0.4,0 to 0.030,0 to 0.030,NA,3.6,NA,NA,NA,NA,NA,NA,NA,NA,NA,NA,1.0 to 2.0,NA,NA,NA,NA,NA,NA,NA,NA,NA,NA,NA,NA,NA,NA,NA,NA,NA,NA,NA,NA,NA
SAE-AISI-P2-T51602-Low-Carbon-Mould-Steel,190,NA,0.29,73,330 to 1980,NA,250,1460,1420,470,46,12,7.3,8.3,2.7,7.9,1.5,20,51,NA,NA,13,24,12 to 70,14 to 45,12,11 to 65,96.6 to 98.8,0.1 to 0.5,0.1 to 0.4,0.15 to 0.4,0.1 to 0.4,0 to 0.25,0 to 0.1,0.75 to 1.3,NA,0 to 0.030,0 to 0.030,NA,NA,NA,NA,NA,NA,NA,NA,NA,NA,NA,NA,NA,NA,NA,NA,NA,NA,NA,NA,NA,NA,NA,NA,NA,NA,NA,NA,NA,NA,NA,NA,NA,NA
SAE-AISI-P20-T51620-Low-Carbon-Mould-Steel,190,NA,0.29,73,540 to 1050,NA,260,1460,1420,470,45,12,7.4,8.5,2.8,7.8,1.6,21,52,NA,NA,13,24,19 to 37,19 to 29,12,18 to 35,95.2 to 98.5,NA,0.35 to 0.71,0.3 to 0.55,0.2 to 0.8,0 to 0.25,0.28 to 0.4,0.4 to 2.0,NA,0 to 0.030,0 to 0.030,NA,2.6,NA,NA,NA,NA,NA,NA,NA,NA,NA,NA,NA,NA,NA,NA,NA,NA,NA,NA,NA,NA,NA,NA,NA,NA,NA,NA,NA,NA,NA,NA,NA,NA
SAE-AISI-P21-T51621-Low-Carbon-Mould-Steel,190,NA,0.29,73,1130,NA,250,1450,1410,470,41,12,7.9,9,6.5,7.9,2.3,32,62,NA,NA,13,24,40,31,11,37,92.1 to 94.2,3.9 to 4.3,0.35 to 0.72,NA,0.2 to 0.4,0 to 0.25,0.18 to 0.22,0 to 0.5,0.15 to 0.25,0 to 0.030,0 to 0.030,NA,NA,NA,NA,NA,NA,NA,NA,NA,NA,NA,NA,NA,NA,NA,1.1 to 1.3,NA,NA,NA,NA,NA,NA,NA,35,NA,NA,NA,NA,NA,NA,NA,NA,NA,NA
SAE-AISI-P3-T51603-Low-Carbon-Mould-Steel,190,NA,0.29,73,410 to 1980,NA,250,1460,1420,470,46,12,7.3,8.3,2.8,7.9,1.5,20,50,NA,NA,13,24,15 to 70,16 to 44,12,14 to 65,96.3 to 98.4,1.0 to 1.5,0.2 to 0.6,NA,0 to 0.4,0 to 0.25,0 to 0.1,0.4 to 0.75,NA,0 to 0.030,0 to 0.030,NA,NA,NA,NA,NA,NA,NA,NA,NA,NA,NA,NA,NA,NA,NA,NA,NA,NA,NA,NA,NA,NA,NA,NA,NA,NA,NA,NA,NA,NA,NA,NA,NA,NA
SAE-AISI-P4-T51604-Low-Carbon-Mould-Steel,190,NA,0.29,74,390 to 1980,NA,260,1460,1420,470,41,12,8.1,9.3,4.4,7.8,1.8,23,68,NA,NA,14,24,14 to 70,15 to 45,11,13 to 64,92.3 to 95.3,NA,0.2 to 0.6,0.4 to 1.0,0.1 to 0.4,0 to 0.25,0 to 0.12,4.0 to 5.3,NA,0 to 0.030,0 to 0.030,NA,7,NA,NA,NA,NA,NA,NA,NA,NA,NA,NA,NA,NA,NA,NA,NA,NA,NA,NA,NA,NA,NA,NA,NA,NA,NA,NA,NA,NA,NA,NA,NA,NA
SAE-AISI-P5-T51605-Low-Carbon-Mould-Steel,190,NA,0.29,73,370 to 1980,NA,250,1460,1420,470,45,12,7.4,8.5,2.8,7.8,1.5,20,56,NA,NA,13,24,13 to 70,15 to 45,12,12 to 65,95.7 to 97.8,0 to 0.35,0.2 to 0.6,NA,0 to 0.4,0 to 0.25,0 to 0.1,2.0 to 2.5,NA,0 to 0.030,0 to 0.030,NA,2.3,NA,NA,NA,NA,NA,NA,NA,NA,NA,NA,NA,NA,NA,NA,NA,NA,NA,NA,NA,NA,NA,NA,NA,NA,NA,NA,NA,NA,NA,NA,NA,NA
SAE-AISI-P6-T51606-Low-Carbon-Mould-Steel,190,NA,0.29,73,630 to 1930,NA,250,1460,1420,470,43,12,7.9,9,4.6,7.9,1.8,24,59,NA,NA,13,24,22 to 68,21 to 44,11,21 to 63,92.9 to 95,3.3 to 3.8,0.35 to 0.7,NA,0.1 to 0.4,0 to 0.25,0.050 to 0.15,1.3 to 1.8,NA,0 to 0.030,0 to 0.030,NA,NA,NA,NA,NA,NA,NA,NA,NA,NA,NA,NA,NA,NA,NA,NA,NA,NA,NA,NA,NA,NA,NA,NA,NA,NA,NA,NA,NA,NA,NA,NA,NA,NA
SAE-AISI-S1-T41901-Shock-Resisting-Steel,190,NA,0.29,73,690 to 1840,NA,260,1500,1450,470,41,12,7.7,8.7,8,8,2.6,37,56,NA,NA,13,24,24 to 64,22 to 42,11,21 to 56,91.6 to 96.7,0 to 0.3,0.1 to 0.4,0 to 0.5,0.15 to 1.2,0 to 0.25,0.4 to 0.55,1.0 to 1.8,0.15 to 0.3,0 to 0.030,0 to 0.030,NA,5.9,NA,NA,NA,NA,NA,NA,NA,NA,NA,NA,1.5 to 3.0,NA,NA,NA,NA,NA,NA,NA,NA,NA,NA,NA,NA,NA,NA,NA,NA,NA,NA,NA,NA,NA
SAE-AISI-S2-T41902-Shock-Resisting-Steel,190,NA,0.29,72,670 to 1940,NA,260,1450,1410,470,44,11,7.4,8.5,2.6,7.8,2.1,30,49,NA,NA,13,24,24 to 69,22 to 44,12,23 to 68,96 to 98.1,0 to 0.3,0.3 to 0.5,0.3 to 0.6,0.9 to 1.2,0 to 0.25,0.4 to 0.55,NA,0 to 0.5,0 to 0.030,0 to 0.030,NA,NA,NA,NA,NA,NA,NA,NA,NA,NA,NA,NA,NA,NA,NA,NA,NA,NA,NA,NA,NA,NA,NA,NA,NA,NA,NA,NA,NA,NA,NA,NA,NA,NA
SAE-AISI-S4-T41904-Shock-Resisting-Steel,190,NA,0.29,72,670 to 2140,NA,280,1430,1390,480,44,13,7.4,8.7,2.2,7.7,2,29,48,NA,NA,13,25,24 to 77,22 to 48,12,20 to 65,95.2 to 96.9,NA,0.6 to 1.0,NA,1.8 to 2.3,NA,0.5 to 0.65,0.1 to 0.5,0.15 to 0.35,0 to 0.030,0 to 0.030,NA,NA,NA,NA,NA,NA,NA,NA,NA,NA,NA,NA,NA,NA,NA,NA,NA,NA,NA,NA,NA,NA,NA,NA,NA,NA,NA,NA,NA,NA,NA,NA,NA,NA
SAE-AISI-S5-T41905-Shock-Resisting-Steel,190,NA,0.29,72,680 to 1940,NA,280,1440,1400,480,42,12,7.4,8.7,3.1,7.7,2.1,29,51,NA,NA,13,25,25 to 70,22 to 45,11,23 to 65,93.6 to 97,NA,0.6 to 1.0,0.2 to 1.4,1.8 to 2.3,0 to 0.25,0.5 to 0.65,0 to 0.5,0 to 0.35,0 to 0.030,0 to 0.030,NA,2.9,NA,NA,NA,NA,NA,NA,NA,NA,NA,NA,NA,NA,NA,NA,NA,NA,NA,NA,NA,NA,NA,NA,NA,NA,NA,NA,NA,NA,NA,NA,NA,NA
SAE-AISI-S6-T41906-Shock-Resisting-Steel,190,NA,0.29,72,670 to 1920,NA,290,1430,1390,480,41,12,7.6,8.9,3.2,7.7,2.3,33,56,NA,NA,13,25,24 to 70,22 to 45,11,22 to 64,92.8 to 94.7,NA,1.2 to 1.5,0.3 to 0.5,2.0 to 2.5,0 to 0.25,0.4 to 0.5,1.2 to 1.5,0.2 to 0.4,0 to 0.030,0 to 0.030,NA,2.7,NA,NA,NA,NA,NA,NA,NA,NA,NA,NA,NA,NA,NA,NA,NA,NA,NA,NA,NA,NA,NA,NA,NA,NA,NA,NA,NA,NA,NA,NA,NA,NA
SAE-AISI-S7-T41907-Shock-Resisting-Steel,190,NA,0.29,74,670 to 2030,NA,260,1460,1420,470,40,12,7.8,9,5,7.8,2.3,31,65,NA,NA,14,25,24 to 72,22 to 46,11,22 to 66,91.6 to 94.9,NA,0.2 to 0.9,1.3 to 1.8,0.2 to 1.0,0 to 0.25,0.45 to 0.55,3.0 to 3.5,0 to 0.3,0 to 0.030,0 to 0.030,NA,8.4,NA,NA,NA,NA,NA,NA,NA,NA,NA,NA,NA,NA,NA,NA,NA,NA,NA,NA,NA,NA,NA,NA,NA,NA,NA,NA,NA,NA,NA,NA,NA,NA
SAE-AISI-T1-T12001-Tungsten-High-Speed-Steel,200,NA,0.29,80,770 to 2130,NA,240,1810,1750,410,20,12,NA,NA,45,9.3,8.2,130,90,NA,NA,12,21,23 to 64,20 to 40,5.2,23 to 64,73.2 to 77.2,0 to 0.3,0.1 to 0.4,NA,0.2 to 0.4,0 to 0.25,0.65 to 0.8,3.8 to 4.5,0.9 to 1.3,0 to 0.030,0 to 0.030,NA,34,NA,NA,NA,NA,NA,NA,NA,NA,NA,NA,17.3 to 18.8,NA,NA,NA,NA,NA,NA,NA,NA,NA,NA,NA,NA,NA,NA,NA,NA,NA,NA,NA,NA,NA
SAE-AISI-T15-T12015-Tungsten-High-Speed-Steel,200,NA,0.29,76,830 to 2240,NA,250,1690,1640,430,21,12,NA,NA,43,8.7,16,250,140,NA,NA,13,22,26 to 71,22 to 43,5.6,26 to 70,67.5 to 73.5,0 to 0.3,0.15 to 0.4,0 to 1.0,0.15 to 0.4,0 to 0.25,1.5 to 1.6,3.8 to 5.0,4.5 to 5.3,0 to 0.030,0 to 0.030,NA,27,NA,NA,NA,NA,NA,NA,NA,NA,NA,NA,11.8 to 13,NA,NA,4.8 to 5.3,NA,NA,NA,NA,NA,NA,NA,NA,NA,NA,NA,NA,NA,NA,NA,NA,NA,NA
SAE-AISI-T2-T12002-Tungsten-High-Speed-Steel,200,NA,0.29,79,780 to 2150,NA,250,1820,1760,410,19,12,NA,NA,46,9.3,11,170,98,NA,NA,12,21,23 to 64,20 to 40,4.9,23 to 65,70.8 to 75.8,0 to 0.3,0.2 to 0.4,0 to 1.0,0.2 to 0.4,0 to 0.25,0.8 to 0.9,3.8 to 4.5,1.8 to 2.4,0 to 0.030,0 to 0.030,NA,36,NA,NA,NA,NA,NA,NA,NA,NA,NA,NA,17.5 to 19,NA,NA,NA,NA,NA,NA,NA,NA,NA,NA,NA,NA,NA,NA,NA,NA,NA,NA,NA,NA,NA
SAE-AISI-T4-T12004-Tungsten-High-Speed-Steel,210,NA,0.29,80,800 to 2140,NA,250,1810,1750,410,21,12,NA,NA,55,9.4,8.5,130,120,NA,NA,12,21,24 to 64,20 to 39,5.4,24 to 64,66.3 to 72.3,0 to 0.3,0.1 to 0.4,0.4 to 1.0,0.2 to 0.4,0 to 0.25,0.7 to 0.8,3.8 to 4.5,0.8 to 1.2,0 to 0.030,0 to 0.030,NA,37,NA,NA,NA,NA,NA,NA,NA,NA,NA,NA,17.5 to 19,NA,NA,4.3 to 5.8,NA,NA,NA,NA,NA,NA,NA,NA,NA,NA,NA,NA,NA,NA,NA,NA,NA,NA
SAE-AISI-T5-T12005-Tungsten-High-Speed-Steel,210,NA,0.29,80,860 to 2140,NA,250,1810,1750,410,21,11,NA,NA,60,9.4,11,170,140,NA,NA,12,21,25 to 63,21 to 39,5.5,26 to 66,60.6 to 68.3,0 to 0.3,0.2 to 0.4,0.5 to 1.3,0.2 to 0.4,0 to 0.25,0.75 to 0.85,3.8 to 5.0,1.8 to 2.4,0 to 0.030,0 to 0.030,NA,37,NA,NA,NA,NA,NA,NA,NA,NA,NA,NA,17.5 to 19,NA,NA,7.0 to 9.5,NA,NA,NA,NA,NA,NA,NA,NA,NA,NA,NA,NA,NA,NA,NA,NA,NA,NA
SAE-AISI-T6-T12006-Tungsten-High-Speed-Steel,210,NA,0.29,81,880 to 2150,NA,250,1830,1770,400,18,12,NA,NA,70,9.5,11,170,160,NA,NA,12,21,26 to 63,21 to 39,4.7,26 to 64,55.9 to 63.5,0 to 0.3,0.2 to 0.4,0.4 to 1.0,0.2 to 0.4,0 to 0.25,0.75 to 0.85,4.0 to 4.8,1.5 to 2.1,0 to 0.030,0 to 0.030,NA,39,NA,NA,NA,NA,NA,NA,NA,NA,NA,NA,18.5 to 21,NA,NA,11 to 13,NA,NA,NA,NA,NA,NA,NA,NA,NA,NA,NA,NA,NA,NA,NA,NA,NA,NA
SAE-AISI-T8-T12008-Tungsten-High-Speed-Steel,200,NA,0.29,78,780 to 2140,NA,250,1730,1670,420,18,12,NA,NA,45,9,10,160,120,NA,NA,12,22,24 to 66,21 to 41,4.8,24 to 66,69.3 to 75.4,0 to 0.3,0.2 to 0.4,0.4 to 1.0,0.2 to 0.4,0 to 0.25,0.75 to 0.85,3.8 to 4.5,1.8 to 2.4,0 to 0.030,0 to 0.030,NA,30,NA,NA,NA,NA,NA,NA,NA,NA,NA,NA,13.3 to 14.8,NA,NA,4.3 to 5.8,NA,NA,NA,NA,NA,NA,NA,NA,NA,NA,NA,NA,NA,NA,NA,NA,NA,NA
EN-1.3505-100Cr6-Through-Hardening-Bearing-Steel,190,NA,0.29,72,600 to 690,NA,250,1450,1410,470,45,13,7.2,8.4,2.4,7.8,1.5,20,52,NA,NA,13,24,22 to 25,20 to 22,12,18 to 20,97.1 to 98.3,NA,0.25 to 0.45,0 to 0.1,0.15 to 0.35,0 to 0.3,0.93 to 1.1,1.4 to 1.6,NA,0 to 0.025,0 to 0.030,NA,NA,NA,NA,0 to 0.050,NA,NA,180 to 210,NA,NA,430,NA,NA,NA,NA,NA,NA,NA,NA,NA,NA,NA,NA,NA,NA,NA,0 to 0.0015,NA,NA,NA,NA,NA,NA,NA
EN-1.3515-20MnCr4-2-Case-Hardening-Bearing-Steel,190,NA,0.29,73,500 to 1460,NA,250,1460,1420,470,46,13,7.2,8.3,2.1,7.8,1.4,19,49,NA,NA,13,24,18 to 52,18 to 36,12,15 to 43,97.3 to 99,NA,0.65 to 1.1,NA,0 to 0.4,0 to 0.3,0.17 to 0.23,0.4 to 0.75,NA,0 to 0.025,0 to 0.030,NA,NA,NA,NA,0 to 0.050,NA,NA,150 to 220,NA,NA,410,NA,NA,NA,NA,NA,NA,NA,NA,NA,NA,NA,NA,NA,NA,NA,0 to 0.0020,NA,NA,NA,NA,NA,NA,NA
EN-1.3518-100CrMnSi4-4-Through-Hardening-Bearing-Steel,190,NA,0.29,72,630,NA,260,1440,1400,480,43,13,7.3,8.5,2.4,7.8,1.5,20,51,NA,NA,13,25,23,21,12,19,96.3 to 97.8,NA,0.9 to 1.2,0 to 0.1,0.45 to 0.75,0 to 0.3,0.93 to 1.1,0.9 to 1.2,NA,0 to 0.025,0 to 0.030,NA,NA,NA,NA,0 to 0.050,NA,NA,190,NA,NA,420,NA,NA,NA,NA,NA,NA,NA,NA,NA,NA,NA,NA,NA,NA,NA,0 to 0.0015,NA,NA,NA,NA,NA,NA,NA
EN-1.3519-100CrMnSi6-6-Through-Hardening-Bearing-Steel,190,NA,0.29,72,620 to 730,NA,260,1440,1400,480,43,13,7.5,8.7,2.6,7.8,1.5,21,55,NA,NA,13,25,22 to 26,21 to 23,12,18 to 22,95.4 to 96.8,NA,1.4 to 1.7,0 to 0.1,0.45 to 0.75,0 to 0.3,0.93 to 1.1,1.4 to 1.7,NA,0 to 0.025,0 to 0.030,NA,NA,NA,NA,0 to 0.050,NA,NA,190 to 220,NA,NA,430,NA,NA,NA,NA,NA,NA,NA,NA,NA,NA,NA,NA,NA,NA,NA,0 to 0.0015,NA,NA,NA,NA,NA,NA,NA
EN-1.3520-100CrMnSi6-4-Through-Hardening-Bearing-Steel,190,NA,0.29,72,620 to 730,NA,260,1440,1400,480,43,13,7.4,8.6,2.6,7.8,1.5,20,54,NA,NA,13,25,22 to 26,21 to 23,12,18 to 22,95.9 to 97.2,NA,1.0 to 1.2,0 to 0.1,0.45 to 0.75,0 to 0.3,0.93 to 1.1,1.4 to 1.7,NA,0 to 0.025,0 to 0.030,NA,NA,NA,NA,0 to 0.050,NA,NA,190 to 220,NA,NA,430,NA,NA,NA,NA,NA,NA,NA,NA,NA,NA,NA,NA,NA,NA,NA,0 to 0.0015,NA,NA,NA,NA,NA,NA,NA
EN-1.3521-17MnCr5-Case-Hardening-Bearing-Steel,190,NA,0.29,73,490 to 1390,NA,250,1460,1420,470,45,13,7.3,8.4,2.3,7.8,1.5,19,52,NA,NA,13,24,17 to 49,18 to 35,12,14 to 41,96.8 to 98.2,NA,1.0 to 1.3,NA,0 to 0.4,0 to 0.3,0.14 to 0.19,0.8 to 1.1,NA,0 to 0.025,0 to 0.030,NA,NA,NA,NA,0 to 0.050,NA,NA,150 to 180,NA,NA,420,NA,NA,NA,NA,NA,NA,NA,NA,NA,NA,NA,NA,NA,NA,NA,0 to 0.0020,NA,NA,NA,NA,NA,NA,NA
EN-1.3523-19MnCr5-Case-Hardening-Bearing-Steel,190,NA,0.29,73,520 to 1460,NA,250,1460,1420,470,46,13,7.3,8.4,2.3,7.8,1.5,19,53,NA,NA,13,24,19 to 52,18 to 36,12,15 to 42,96.5 to 97.9,NA,1.1 to 1.4,NA,0 to 0.4,0 to 0.3,0.17 to 0.22,1.0 to 1.3,NA,0 to 0.025,0 to 0.030,NA,NA,NA,NA,0 to 0.050,NA,NA,160 to 220,NA,NA,420,NA,NA,NA,NA,NA,NA,NA,NA,NA,NA,NA,NA,NA,NA,NA,0 to 0.0020,NA,NA,NA,NA,NA,NA,NA
EN-1.3532-16NiCrMo16-5-Case-Hardening-Bearing-Steel,190,NA,0.29,73,700 to 1420,NA,250,1460,1420,470,46,13,7.9,9.1,5,7.9,1.9,25,60,NA,NA,13,24,25 to 50,22 to 36,13,21 to 42,92.6 to 94.8,3.8 to 4.3,0.25 to 0.55,0.2 to 0.3,0 to 0.4,0 to 0.3,0.14 to 0.18,1.0 to 1.4,NA,0 to 0.025,0 to 0.030,NA,2,NA,NA,0 to 0.050,NA,NA,210 to 220,NA,NA,440,NA,NA,NA,NA,NA,NA,NA,NA,NA,NA,NA,NA,NA,NA,NA,0 to 0.0020,NA,NA,NA,NA,NA,NA,NA
EN-1.3533-18NiCrMo14-6-Case-Hardening-Bearing-Steel,190,NA,0.29,73,690 to 1420,NA,250,1460,1420,470,47,13,7.9,9,5,7.9,1.8,25,60,NA,NA,13,24,24 to 50,22 to 36,13,20 to 42,92.9 to 94.9,3.3 to 3.8,0.4 to 0.7,0.15 to 0.25,0 to 0.4,0 to 0.3,0.15 to 0.2,1.3 to 1.6,NA,0 to 0.025,0 to 0.030,NA,2.1,NA,NA,0 to 0.050,NA,NA,210 to 220,NA,NA,440,NA,NA,NA,NA,NA,NA,NA,NA,NA,NA,NA,NA,NA,NA,NA,0 to 0.0020,NA,NA,NA,NA,NA,NA,NA
EN-1.3536-100CrMo7-3-Through-Hardening-Bearing-Steel,190,NA,0.29,73,660,NA,250,1450,1410,470,41,13,7.4,8.5,2.9,7.8,1.6,21,55,NA,NA,13,24,23,22,11,19,96 to 97.4,NA,0.6 to 0.8,0.2 to 0.35,0.15 to 0.45,0 to 0.3,0.93 to 1.1,1.7 to 2.0,NA,0 to 0.025,0 to 0.030,NA,2.8,NA,NA,0 to 0.050,NA,NA,200,NA,NA,440,NA,NA,NA,NA,NA,NA,NA,NA,NA,NA,NA,NA,NA,NA,NA,0 to 0.0015,NA,NA,NA,NA,NA,NA,NA
EN-1.3537-100CrMo7-Through-Hardening-Bearing-Steel,190,NA,0.29,73,620 to 730,NA,250,1450,1410,470,43,13,7.3,8.5,2.8,7.8,1.5,21,54,NA,NA,13,24,22 to 26,21 to 23,12,18 to 22,96.4 to 97.8,NA,0.25 to 0.45,0.15 to 0.3,0.15 to 0.45,0 to 0.3,0.93 to 1.1,1.7 to 2.0,NA,0 to 0.025,0 to 0.030,NA,2.6,NA,NA,0 to 0.050,NA,NA,190 to 220,NA,NA,440,NA,NA,NA,NA,NA,NA,NA,NA,NA,NA,NA,NA,NA,NA,NA,0 to 0.0015,NA,NA,NA,NA,NA,NA,NA
EN-1.3538-100CrMo7-4-Through-Hardening-Bearing-Steel,190,NA,0.29,73,670 to 740,NA,250,1450,1410,470,41,13,7.4,8.5,3,7.8,1.6,21,56,NA,NA,13,24,24 to 26,22 to 23,11,20 to 22,96 to 97.2,NA,0.6 to 0.8,0.4 to 0.5,0.15 to 0.35,0 to 0.3,0.93 to 1.1,1.7 to 2.0,NA,0 to 0.025,0 to 0.030,NA,3.3,NA,NA,0 to 0.050,NA,NA,200 to 220,NA,NA,440,NA,NA,NA,NA,NA,NA,NA,NA,NA,NA,NA,NA,NA,NA,NA,0 to 0.0015,NA,NA,NA,NA,NA,NA,NA
EN-1.3539-100CrMnMoSi8-4-6-Through-Hardening-Bearing-Steel,190,NA,0.29,73,670,NA,260,1450,1410,470,39,13,7.5,8.7,3.2,7.8,1.7,22,57,NA,NA,13,25,24,22,11,20,95.2 to 96.5,NA,0.8 to 1.1,0.5 to 0.6,0.4 to 0.6,0 to 0.3,0.93 to 1.1,1.8 to 2.1,NA,0 to 0.025,0 to 0.030,NA,3.8,NA,NA,0 to 0.050,NA,NA,200,NA,NA,450,NA,NA,NA,NA,NA,NA,NA,NA,NA,NA,NA,NA,NA,NA,NA,0 to 0.0015,NA,NA,NA,NA,NA,NA,NA
EN-1.3551-80MoCrV42-16-High-Temperature-Bearing-Steel,190,NA,0.29,75,720,NA,260,1490,1450,460,36,13,8.6,9.9,9,7.9,4.9,71,82,NA,NA,14,24,26,23,9.8,21,88.8 to 91.1,NA,0.15 to 0.35,4.0 to 4.5,0 to 0.4,0 to 0.3,0.77 to 0.85,3.9 to 4.3,0.9 to 1.1,0 to 0.025,0 to 0.015,NA,18,NA,NA,NA,NA,NA,220,NA,NA,530,NA,0 to 0.25,NA,NA,NA,NA,NA,NA,NA,NA,NA,NA,NA,NA,NA,NA,NA,NA,NA,NA,NA,NA,NA
EN-1.3553-X82WMoCrV6-5-4-High-Temperature-Bearing-Steel,200,NA,0.29,77,720,NA,260,1620,1570,440,24,12,10,11,24,8.4,8.5,130,96,NA,NA,13,23,24,21,6.4,21,80.7 to 83.7,NA,0 to 0.4,4.7 to 5.2,0 to 0.4,0 to 0.3,0.78 to 0.86,3.9 to 4.3,1.7 to 2.0,0 to 0.025,0 to 0.015,NA,31,NA,NA,NA,NA,NA,220,NA,NA,540,NA,6.0 to 6.7,NA,NA,NA,NA,NA,NA,NA,NA,NA,NA,NA,NA,NA,NA,NA,NA,NA,NA,NA,NA,NA
EN-1.3555-13MoCrNi42-16-14-High-Temperature-Bearing-Steel,190,NA,0.29,75,770,NA,260,1500,1450,460,NA,13,9.3,11,11,7.9,5.6,81,90,NA,NA,14,24,27,23,NA,22,85.4 to 87.7,3.2 to 3.6,0.15 to 0.35,4.0 to 4.5,0.1 to 0.25,0 to 0.1,0.1 to 0.15,3.9 to 4.3,1.0 to 1.3,0 to 0.015,0 to 0.010,NA,18,NA,NA,NA,NA,NA,230,NA,NA,540,NA,0 to 0.15,NA,NA,NA,NA,NA,NA,NA,NA,NA,NA,NA,NA,NA,NA,NA,NA,NA,NA,NA,NA,NA
EN-1.3558-X75WCrV18-4-1-High-Temperature-Bearing-Steel,210,NA,0.29,80,770,NA,240,1810,1760,410,20,12,13,12,45,9.3,8.4,130,90,NA,NA,12,21,23,20,5.3,22,73.7 to 77.6,NA,0 to 0.4,0 to 0.6,0 to 0.4,0 to 0.3,0.7 to 0.8,3.9 to 4.3,1.0 to 1.3,0 to 0.025,0 to 0.015,NA,35,NA,NA,NA,NA,NA,230,NA,NA,490,NA,17.5 to 19,NA,NA,NA,NA,NA,NA,NA,NA,NA,NA,NA,NA,NA,NA,NA,NA,NA,NA,NA,NA,NA
EN-1.3559-20Cr3-Case-Hardening-Bearing-Steel,190,NA,0.29,73,500 to 1420,NA,250,1460,1420,470,45,13,7.2,8.3,2.2,7.8,1.4,19,50,NA,NA,13,24,18 to 50,18 to 36,12,15 to 42,97.2 to 98.8,NA,0.6 to 1.0,NA,0 to 0.4,0 to 0.3,0.17 to 0.23,0.6 to 1.0,NA,0 to 0.025,0 to 0.030,NA,NA,NA,NA,0 to 0.050,NA,NA,150 to 180,NA,NA,420,NA,NA,NA,NA,NA,NA,NA,NA,NA,NA,NA,NA,NA,NA,NA,0 to 0.0020,NA,NA,NA,NA,NA,NA,NA
EN-1.3563-43CrMo4-Induction-Hardening-Bearing-Steel,190,NA,0.29,73,690 to 1850,NA,250,1460,1420,470,43,13,7.3,8.4,2.5,7.8,1.5,20,52,NA,NA,13,24,24 to 65,22 to 43,12,20 to 54,96.8 to 98.4,NA,0.6 to 0.9,0.15 to 0.3,0 to 0.4,0 to 0.3,0.4 to 0.46,0.9 to 1.2,NA,0 to 0.025,0 to 0.030,NA,NA,NA,NA,0 to 0.050,NA,NA,210 to 220,NA,NA,420,NA,NA,NA,NA,NA,NA,NA,NA,NA,NA,NA,NA,NA,NA,NA,0 to 0.0020,NA,NA,NA,NA,NA,NA,NA
EN-1.3566-15CrMo4-Case-Hardening-Bearing-Steel,190,NA,0.29,73,490 to 1380,NA,250,1460,1420,470,45,13,7.3,8.3,2.5,7.8,1.5,20,52,NA,NA,13,24,17 to 49,17 to 35,12,14 to 40,96.8 to 98.4,NA,0.6 to 0.9,0.15 to 0.25,0 to 0.4,0 to 0.3,0.12 to 0.18,0.9 to 1.2,NA,0 to 0.025,0 to 0.030,NA,NA,NA,NA,0 to 0.050,NA,NA,150 to 220,NA,NA,420,NA,NA,NA,NA,NA,NA,NA,NA,NA,NA,NA,NA,NA,NA,NA,0 to 0.0020,NA,NA,NA,NA,NA,NA,NA
EN-1.3567-20CrMo4-Case-Hardening-Bearing-Steel,190,NA,0.29,73,500 to 1420,NA,250,1460,1420,470,45,13,7.3,8.3,2.5,7.8,1.5,20,52,NA,NA,13,24,18 to 50,18 to 36,12,15 to 42,96.8 to 98.4,NA,0.6 to 0.9,0.15 to 0.25,0 to 0.4,0 to 0.3,0.17 to 0.23,0.9 to 1.2,NA,0 to 0.025,0 to 0.030,NA,NA,NA,NA,0 to 0.050,NA,NA,150 to 220,NA,NA,420,NA,NA,NA,NA,NA,NA,NA,NA,NA,NA,NA,NA,NA,NA,NA,0 to 0.0020,NA,NA,NA,NA,NA,NA,NA
EN-1.3570-20MnCrMo4-2-Case-Hardening-Bearing-Steel,190,NA,0.29,73,490 to 1440,NA,250,1460,1420,470,46,13,7.2,8.3,2.3,7.8,1.5,19,50,NA,NA,13,24,17 to 51,18 to 36,13,14 to 42,97.1 to 98.9,NA,0.65 to 1.1,0.1 to 0.2,0 to 0.4,0 to 0.3,0.17 to 0.23,0.4 to 0.75,NA,0 to 0.025,0 to 0.030,NA,NA,NA,NA,0 to 0.050,NA,NA,150 to 220,NA,NA,410,NA,NA,NA,NA,NA,NA,NA,NA,NA,NA,NA,NA,NA,NA,NA,0 to 0.0020,NA,NA,NA,NA,NA,NA,NA
EN-1.3576-20NiCrMo7-Case-Hardening-Bearing-Steel,190,NA,0.29,73,490 to 1420,NA,250,1460,1420,470,46,13,7.5,8.5,3.4,7.9,1.7,22,53,NA,NA,13,24,17 to 50,17 to 36,12,14 to 42,95.5 to 97.5,1.6 to 2.0,0.4 to 0.7,0.2 to 0.3,0 to 0.4,0 to 0.3,0.17 to 0.23,0.35 to 0.65,NA,0 to 0.025,0 to 0.030,NA,NA,NA,NA,0 to 0.050,NA,NA,150 to 220,NA,NA,420,NA,NA,NA,NA,NA,NA,NA,NA,NA,NA,NA,NA,NA,NA,NA,0 to 0.0020,NA,NA,NA,NA,NA,NA,NA
EN-1.5023-38Si7-Silicon-Steel,190,NA,0.29,72,570 to 1860,NA,270,1440,1400,480,48,13,7.3,8.4,1.9,7.7,1.4,19,45,NA,NA,13,25,21 to 67,20 to 43,13,17 to 56,96.9 to 97.7,NA,0.5 to 0.8,NA,1.5 to 1.8,NA,0.35 to 0.42,NA,NA,0 to 0.025,0 to 0.025,NA,NA,NA,NA,NA,NA,NA,170 to 440,NA,NA,400,NA,NA,NA,NA,NA,NA,NA,NA,NA,NA,NA,NA,NA,NA,NA,NA,NA,NA,NA,NA,NA,NA,NA
EN-1.5024-46Si7-Silicon-Steel,190,NA,0.29,72,670 to 1930,NA,270,1440,1400,480,50,13,7.3,8.5,1.9,7.7,1.4,19,45,NA,NA,13,25,24 to 69,22 to 45,14,20 to 58,96.7 to 97.6,NA,0.5 to 0.8,NA,1.5 to 2.0,NA,0.42 to 0.5,NA,NA,0 to 0.025,0 to 0.025,NA,NA,NA,NA,NA,NA,NA,200 to 470,NA,NA,400,NA,NA,NA,NA,NA,NA,NA,NA,NA,NA,NA,NA,NA,NA,NA,NA,NA,NA,NA,NA,NA,NA,NA
EN-1.5026-56Si7-Silicon-Steel,190,NA,0.29,72,660 to 1980,NA,280,1440,1390,480,47,13,7.3,8.5,1.9,7.7,1.5,19,46,NA,NA,13,25,24 to 71,22 to 45,13,20 to 60,96.5 to 97.3,NA,0.6 to 0.9,NA,1.6 to 2.0,NA,0.52 to 0.6,NA,NA,0 to 0.025,0 to 0.025,NA,NA,NA,NA,NA,NA,NA,200 to 480,NA,NA,400,NA,NA,NA,NA,NA,NA,NA,NA,NA,NA,NA,NA,NA,NA,NA,NA,NA,NA,NA,NA,NA,NA,NA
EN-1.5113-8MnSi7-Silicon-Steel,190,11 to 18,0.29,72,580 to 900,320 to 770,260,1450,1410,480,52,13,7.2,8.4,2,7.8,1.4,19,48,91 to 96,270 to 1570,13,24,21 to 32,20 to 27,14,17 to 26,97 to 97.5,NA,1.6 to 1.8,NA,0.9 to 1.1,NA,0 to 0.1,NA,NA,0 to 0.025,0 to 0.025,NA,NA,NA,NA,NA,NA,NA,170 to 270,220 to 470,NA,400,NA,NA,NA,NA,NA,NA,NA,NA,NA,360 to 540,NA,NA,NA,NA,NA,NA,NA,NA,NA,NA,NA,NA,NA
EN-1.5402-15MnMoV4-5-Molybdenum-Steel,190,23,0.29,73,580,370,250,1470,1420,470,51,13,7.2,8.2,2.4,7.9,1.7,22,49,120,360,13,24,21,20,14,17,97.3 to 98.7,NA,0.9 to 1.4,0.4 to 0.6,0 to 0.4,NA,0 to 0.18,NA,0.040 to 0.080,0 to 0.025,0 to 0.015,NA,NA,NA,NA,NA,NA,NA,180,260,NA,410,45,NA,NA,NA,NA,NA,NA,NA,NA,370,NA,NA,NA,NA,NA,NA,NA,NA,NA,NA,NA,NA,NA
EN-1.5408-30MoB1-Boron-Steel,190,NA,0.29,73,460 to 1620,NA,250,1460,1420,470,48,13,7.1,8.2,2,7.8,1.4,19,48,NA,NA,13,24,16 to 57,17 to 39,13,13 to 48,97.7 to 98.8,NA,0.8 to 1.0,0.080 to 0.12,0 to 0.3,0 to 0.25,0.28 to 0.32,0 to 0.3,NA,0 to 0.025,0 to 0.025,NA,NA,NA,NA,NA,NA,NA,140 to 160,NA,64 to 69,400,NA,NA,NA,NA,NA,NA,NA,NA,NA,NA,NA,NA,NA,NA,0.00080 to 0.0050,NA,NA,NA,NA,NA,NA,NA,NA
EN-1.5414-18MnMo4-5-Molybdenum-Steel,190,22,0.29,73,550 to 580,350 to 380,250,1470,1420,470,44,13,7.3,8.4,2.6,7.9,1.6,21,50,110,320 to 370,13,24,19 to 20,19 to 20,12,16 to 17,96.4 to 98.7,0 to 0.3,0.9 to 1.5,0.45 to 0.6,0 to 0.4,0 to 0.3,0 to 0.2,0 to 0.3,NA,0 to 0.015,0 to 0.0050,NA,NA,NA,0 to 0.012,NA,NA,NA,170 to 180,250 to 270,NA,410,46,NA,NA,NA,NA,NA,NA,NA,NA,350 to 370,NA,NA,NA,NA,NA,NA,NA,NA,NA,NA,NA,NA,NA
EN-1.5415-16Mo3-Steel,190,24,0.29,73,510,280,250,1460,1420,470,49,13,7.2,8.2,2.3,7.9,1.5,20,48,100,210,13,24,18,18,13,15,97.3 to 99.23,0 to 0.3,0.4 to 0.9,0.25 to 0.35,0 to 0.35,0 to 0.3,0.12 to 0.2,0 to 0.3,NA,0 to 0.025,0 to 0.010,NA,NA,NA,0 to 0.012,NA,NA,NA,150,200,NA,410,36,NA,NA,NA,NA,NA,NA,NA,NA,320,NA,NA,NA,NA,NA,NA,NA,NA,NA,NA,NA,NA,NA
EN-1.5418-37Mo2-Molybdenum-Steel,190,NA,0.29,73,490 to 1780,NA,250,1460,1420,470,48,13,7.1,8.2,2.1,7.8,1.5,19,47,NA,NA,13,24,17 to 63,18 to 42,13,14 to 53,97.8 to 98.9,NA,0.6 to 0.9,0.2 to 0.3,0 to 0.3,0 to 0.25,0.35 to 0.4,NA,NA,0 to 0.025,0 to 0.025,NA,NA,NA,NA,NA,NA,NA,NA,NA,NA,400,NA,NA,NA,NA,NA,NA,NA,NA,NA,NA,NA,NA,NA,NA,NA,NA,NA,NA,NA,NA,NA,NA,NA
EN-1.5450-8MoB5-4-Molybdenum-Steel,190,19,0.29,73,620,460,250,1470,1420,470,49,13,7.2,8.2,2.4,7.9,1.5,20,49,110,550,13,24,22,20,13,18,97.6 to 98.8,NA,0.6 to 0.8,0.4 to 0.5,0.1 to 0.35,0 to 0.3,0.060 to 0.1,0 to 0.2,NA,0 to 0.025,0 to 0.010,NA,NA,NA,NA,0 to 0.060,0 to 0.060,NA,190,310,NA,410,38,NA,NA,NA,NA,NA,NA,NA,NA,380,NA,NA,NA,NA,0.0020 to 0.0060,NA,NA,NA,NA,NA,NA,NA,NA
EN-1.5501-15B2-Boron-Steel,190,12 to 17,0.29,73,390 to 510,260 to 420,250,1460,1420,470,52,13,7,8.1,1.8,7.9,1.4,18,46,40 to 83,190 to 460,13,24,14 to 18,15 to 18,14,11 to 15,98.4 to 99.269,NA,0.6 to 0.8,NA,0 to 0.3,0 to 0.25,0.13 to 0.16,NA,NA,0 to 0.025,0 to 0.025,NA,NA,NA,NA,NA,NA,NA,120 to 150,180 to 270,63 to 73,400,NA,NA,NA,NA,NA,NA,NA,NA,NA,270 to 310,NA,NA,NA,NA,0.00080 to 0.0050,NA,NA,NA,NA,NA,NA,NA,NA
EN-1.5502-17B2-Boron-Steel,190,12 to 20,0.29,73,400 to 1380,270 to 440,250,1460,1420,470,52,13,7.1,8.1,1.9,7.8,1.4,19,47,41 to 210,200 to 520,13,24,14 to 49,15 to 35,14,12 to 40,98 to 99.249,NA,0.6 to 0.9,NA,0 to 0.3,0 to 0.25,0.15 to 0.2,0 to 0.3,NA,0 to 0.025,0 to 0.025,NA,NA,NA,NA,NA,NA,NA,120 to 160,190 to 290,62 to 76,400,NA,NA,NA,NA,NA,NA,NA,NA,NA,280 to 330,NA,NA,NA,NA,0.00080 to 0.0050,NA,NA,NA,NA,NA,NA,NA,NA
EN-1.5503-18B2-Boron-Steel,190,12 to 17,0.29,73,400 to 520,270 to 430,250,1460,1420,470,52,13,7,8.1,1.8,7.8,1.4,18,46,41 to 81,200 to 490,13,24,14 to 19,15 to 18,14,12 to 15,98.4 to 99.239,NA,0.6 to 0.8,NA,0 to 0.3,0 to 0.25,0.16 to 0.2,NA,NA,0 to 0.025,0 to 0.025,NA,NA,NA,NA,NA,NA,NA,120 to 160,180 to 280,63 to 72,400,NA,NA,NA,NA,NA,NA,NA,NA,NA,270 to 320,NA,NA,NA,NA,0.00080 to 0.0050,NA,NA,NA,NA,NA,NA,NA,NA
EN-1.5507-23MnB3-Boron-Steel,190,NA,0.29,73,450 to 880,NA,250,1460,1420,470,49,13,7.1,8.2,2,7.8,1.4,19,49,NA,NA,13,24,16 to 31,17 to 26,13,13 to 26,97.8 to 98.7,NA,0.8 to 1.0,NA,0 to 0.15,0 to 0.25,0.21 to 0.25,0.25 to 0.35,NA,0 to 0.015,0 to 0.015,NA,NA,NA,NA,0.020 to 0.080,0 to 0.060,NA,140 to 260,NA,58 to 72,410,NA,NA,NA,NA,NA,NA,NA,NA,NA,NA,NA,NA,NA,NA,0.00080 to 0.0050,NA,NA,NA,NA,NA,NA,NA,NA
EN-1.5508-23B2-Boron-Steel,190,11 to 20,0.29,73,420 to 1460,310 to 490,250,1460,1420,470,51,13,7.1,8.2,1.9,7.8,1.4,19,47,44 to 230,260 to 640,13,24,15 to 52,16 to 36,14,12 to 43,97.9 to 99.199,NA,0.6 to 0.9,NA,0 to 0.3,0 to 0.25,0.2 to 0.25,0 to 0.3,NA,0 to 0.025,0 to 0.025,NA,NA,NA,NA,NA,NA,NA,130 to 180,210 to 320,62 to 74,400,NA,NA,NA,NA,NA,NA,NA,NA,NA,300 to 360,NA,NA,NA,NA,0.00080 to 0.0050,NA,NA,NA,NA,NA,NA,NA,NA
EN-1.5510-28B2-Boron-Steel,190,11 to 21,0.29,73,450 to 1600,310 to 520,250,1460,1420,470,51,13,7.1,8.2,1.9,7.8,1.4,19,47,46 to 260,260 to 710,13,24,16 to 57,17 to 39,14,13 to 47,97.9 to 99.149,NA,0.6 to 0.9,NA,0 to 0.3,0 to 0.25,0.25 to 0.3,0 to 0.3,NA,0 to 0.025,0 to 0.025,NA,NA,NA,NA,NA,NA,NA,130 to 190,220 to 330,62 to 72,400,NA,NA,NA,NA,NA,NA,NA,NA,NA,310 to 380,NA,NA,NA,NA,0.00080 to 0.0050,NA,NA,NA,NA,NA,NA,NA,NA
EN-1.5511-35B2-Boron-Steel,190,NA,0.29,72,490 to 580,NA,250,1460,1420,470,51,13,7.1,8.1,1.8,7.8,1.4,19,46,NA,NA,13,24,17 to 20,18 to 20,14,15 to 17,98.3 to 99.159,NA,0.5 to 0.8,NA,0 to 0.4,NA,0.32 to 0.39,NA,NA,0 to 0.030,0 to 0.015,NA,NA,NA,NA,0.020 to 0.060,NA,NA,150 to 170,NA,51 to 69,400,NA,NA,NA,NA,NA,NA,NA,NA,NA,NA,NA,NA,NA,NA,0.00080 to 0.0050,NA,NA,NA,NA,NA,NA,NA,NA
EN-1.5514-33B2-Boron-Steel,190,NA,0.29,73,470 to 1680,NA,250,1460,1420,470,49,13,7.1,8.2,1.9,7.8,1.4,19,47,NA,NA,13,24,17 to 60,17 to 40,13,14 to 50,97.8 to 99.099,NA,0.6 to 0.9,NA,0 to 0.3,0 to 0.25,0.3 to 0.35,0 to 0.3,NA,0 to 0.025,0 to 0.025,NA,NA,NA,NA,NA,NA,NA,140 to 170,NA,64 to 69,400,NA,NA,NA,NA,NA,NA,NA,NA,NA,NA,NA,NA,NA,NA,0.00080 to 0.0050,NA,NA,NA,NA,NA,NA,NA,NA
EN-1.5515-38B2-Boron-Steel,190,NA,0.29,72,490 to 1760,NA,250,1460,1420,470,48,13,7.1,8.2,1.9,7.8,1.4,19,47,NA,NA,13,24,17 to 63,18 to 41,13,14 to 52,97.8 to 98.9,NA,0.6 to 0.9,NA,0.15 to 0.3,0 to 0.25,0.35 to 0.4,0 to 0.3,NA,0 to 0.025,0 to 0.025,NA,NA,NA,NA,NA,NA,NA,150 to 170,NA,64 to 69,400,NA,NA,NA,NA,NA,NA,NA,NA,NA,NA,NA,NA,NA,NA,0.00080 to 0.0050,NA,NA,NA,NA,NA,NA,NA,NA
EN-1.5520-17MnB4-Boron-Steel,190,11 to 21,0.29,73,410 to 1410,300 to 480,250,1460,1420,470,50,13,7.1,8.2,1.9,7.8,1.4,19,48,42 to 230,240 to 600,13,24,15 to 50,16 to 36,13,12 to 41,97.7 to 98.9,NA,0.9 to 1.2,NA,0 to 0.3,0 to 0.25,0.15 to 0.2,0 to 0.3,NA,0 to 0.025,0 to 0.025,NA,NA,NA,NA,NA,NA,NA,120 to 170,210 to 300,62 to 75,400,NA,NA,NA,NA,NA,NA,NA,NA,NA,290 to 340,NA,NA,NA,NA,0.00080 to 0.0050,NA,NA,NA,NA,NA,NA,NA,NA
EN-1.5521-18MnB4-Boron-Steel,190,11 to 21,0.29,73,430 to 1390,300 to 490,250,1460,1420,470,51,13,7.1,8.1,1.9,7.8,1.4,19,47,44 to 230,250 to 630,13,24,15 to 49,16 to 35,14,13 to 41,98 to 98.9,NA,0.9 to 1.2,NA,0 to 0.3,0 to 0.25,0.16 to 0.2,NA,NA,0 to 0.025,0 to 0.025,NA,NA,NA,NA,NA,NA,NA,130 to 180,210 to 310,59 to 72,400,NA,NA,NA,NA,NA,NA,NA,NA,NA,310 to 360,NA,NA,NA,NA,0.00080 to 0.0050,NA,NA,NA,NA,NA,NA,NA,NA
EN-1.5522-22MnB4-Boron-Steel,190,11 to 21,0.29,73,450 to 1490,300 to 520,250,1460,1420,470,51,13,7.1,8.1,1.9,7.8,1.4,19,47,45 to 250,250 to 720,13,24,16 to 53,17 to 37,14,13 to 44,98 to 98.9,NA,0.9 to 1.2,NA,0 to 0.3,0 to 0.25,0.2 to 0.24,NA,NA,0 to 0.025,0 to 0.025,NA,NA,NA,NA,NA,NA,NA,140 to 190,210 to 330,59 to 69,400,NA,NA,NA,NA,NA,NA,NA,NA,NA,320 to 380,NA,NA,NA,NA,0.00080 to 0.0050,NA,NA,NA,NA,NA,NA,NA,NA
EN-1.5525-20MnB4-Boron-Steel,190,11 to 21,0.29,73,440 to 1440,300 to 490,250,1460,1420,470,50,13,7.1,8.2,1.9,7.8,1.4,19,48,44 to 240,240 to 640,13,24,16 to 51,16 to 36,13,13 to 42,97.7 to 98.9,NA,0.9 to 1.2,NA,0 to 0.3,0 to 0.25,0.18 to 0.23,0 to 0.3,NA,0 to 0.025,0 to 0.025,NA,NA,NA,NA,NA,NA,NA,130 to 180,210 to 310,62 to 73,400,NA,NA,NA,NA,NA,NA,NA,NA,NA,310 to 350,NA,NA,NA,NA,0.00080 to 0.0050,NA,NA,NA,NA,NA,NA,NA,NA
EN-1.5526-30MnB4-Boron-Steel,190,NA,0.29,73,490 to 1650,NA,250,1460,1420,470,48,13,7.1,8.2,1.9,7.8,1.4,19,47,NA,NA,13,24,17 to 59,18 to 40,13,14 to 49,97.7 to 98.9,NA,0.8 to 1.1,NA,0 to 0.3,0 to 0.25,0.27 to 0.32,0 to 0.3,NA,0 to 0.025,0 to 0.025,NA,NA,NA,NA,NA,NA,NA,150 to 170,NA,65 to 71,400,NA,NA,NA,NA,NA,NA,NA,NA,NA,NA,NA,NA,NA,NA,0.00080 to 0.0050,NA,NA,NA,NA,NA,NA,NA,NA
EN-1.5535-23MnB4-Boron-Steel,190,11 to 22,0.29,73,450 to 1490,300 to 500,250,1460,1420,470,50,13,7.2,8.2,1.9,7.8,1.4,19,48,45 to 250,240 to 680,13,24,16 to 53,17 to 37,13,13 to 44,97.6 to 98.9,NA,0.9 to 1.2,NA,0 to 0.3,0 to 0.25,0.2 to 0.25,0 to 0.3,NA,0 to 0.025,0 to 0.025,NA,NA,NA,NA,NA,NA,NA,130 to 180,210 to 320,62 to 72,400,NA,NA,NA,NA,NA,NA,NA,NA,NA,320 to 370,NA,NA,NA,NA,0.00080 to 0.0050,NA,NA,NA,NA,NA,NA,NA,NA
EN-1.5536-27MnB4-Boron-Steel,190,NA,0.29,73,460 to 1600,NA,250,1460,1420,470,49,13,7.2,8.2,1.9,7.8,1.4,19,48,NA,NA,13,24,16 to 57,17 to 39,13,14 to 47,97.6 to 98.7,NA,0.9 to 1.2,NA,0.15 to 0.3,0 to 0.25,0.25 to 0.3,0 to 0.3,NA,0 to 0.025,0 to 0.025,NA,NA,NA,NA,NA,NA,NA,140 to 170,NA,65 to 71,400,NA,NA,NA,NA,NA,NA,NA,NA,NA,NA,NA,NA,NA,NA,0.00080 to 0.0050,NA,NA,NA,NA,NA,NA,NA,NA
EN-1.5537-36MnB4-Boron-Steel,190,NA,0.29,73,520 to 1760,NA,250,1460,1420,470,48,13,7.2,8.2,1.9,7.8,1.4,19,47,NA,NA,13,24,18 to 63,18 to 41,13,15 to 52,97.6 to 98.9,NA,0.8 to 1.1,NA,0 to 0.3,0 to 0.25,0.33 to 0.38,0 to 0.3,NA,0 to 0.025,0 to 0.025,NA,NA,NA,NA,NA,NA,NA,160 to 180,NA,64 to 69,400,NA,NA,NA,NA,NA,NA,NA,NA,NA,NA,NA,NA,NA,NA,0.00080 to 0.0050,NA,NA,NA,NA,NA,NA,NA,NA
EN-1.5538-37MnB5-Boron-Steel,190,NA,0.29,73,530 to 1810,NA,250,1460,1420,470,51,13,7.2,8.3,2,7.8,1.4,19,48,NA,NA,13,24,19 to 64,19 to 42,14,16 to 53,97.2 to 98.5,NA,1.2 to 1.5,NA,0 to 0.3,0 to 0.25,0.35 to 0.4,0 to 0.3,NA,0 to 0.025,0 to 0.025,NA,NA,NA,NA,NA,NA,NA,160 to 190,NA,64 to 69,400,NA,NA,NA,NA,NA,NA,NA,NA,NA,NA,NA,NA,NA,NA,0.00080 to 0.0050,NA,NA,NA,NA,NA,NA,NA,NA
EN-1.5637-12Ni14-Nickel-Steel,190,24,0.29,73,560,390,250,1460,1420,470,52,13,7.6,8.6,4,7.9,1.8,24,52,120,410,13,24,20,19,14,16,94.9 to 96.5,3.3 to 3.8,0.3 to 0.8,NA,0 to 0.35,NA,0 to 0.15,NA,0 to 0.050,0 to 0.020,0 to 0.0050,NA,NA,NA,NA,NA,NA,NA,170,280,NA,410,64,NA,NA,NA,NA,NA,NA,NA,NA,360,NA,NA,NA,NA,NA,NA,NA,NA,NA,NA,NA,NA,NA
EN-1.5662-X8Ni9-Nickel-Steel,190,20,0.29,73,740 to 750,550 to 660,250,1460,1410,470,NA,13,8.7,9.8,7.5,8,2.3,31,63,140 to 150,810 to 1150,13,24,26,23,NA,22,88.6 to 91.2,8.5 to 10,0.3 to 0.8,0 to 0.1,0 to 0.35,NA,0 to 0.1,NA,0 to 0.050,0 to 0.020,0 to 0.0050,NA,NA,NA,NA,NA,NA,NA,220 to 230,380 to 450,56 to 57,430,91 to 130,NA,NA,NA,NA,NA,NA,NA,NA,460 to 470,NA,NA,NA,NA,NA,NA,NA,NA,NA,NA,NA,NA,NA
EN-1.5663-X7Ni9-Nickel-Steel,190,20,0.29,73,750,660,250,1460,1410,470,NA,13,8.7,9.8,7.5,8,2.3,31,63,150,1150,13,24,26,23,NA,22,88.6 to 91.2,8.5 to 10,0.3 to 0.8,0 to 0.1,0 to 0.35,NA,0 to 0.1,NA,0 to 0.010,0 to 0.015,0 to 0.0050,NA,NA,NA,NA,NA,NA,NA,230,450,NA,430,120,NA,NA,NA,NA,NA,NA,NA,NA,470,NA,NA,NA,NA,NA,NA,NA,NA,NA,NA,NA,NA,NA
EN-1.5680-X12Ni5-Nickel-Steel,190,23,0.29,73,620,440,250,1460,1420,470,48,13,7.8,8.9,5,7.9,1.9,26,55,130,510,13,24,22,20,13,18,93.4 to 95,4.8 to 5.3,0.3 to 0.8,NA,0 to 0.35,NA,0 to 0.15,NA,0 to 0.050,0 to 0.020,0 to 0.0050,NA,NA,NA,NA,NA,NA,NA,190,310,NA,420,71,NA,NA,NA,NA,NA,NA,NA,NA,390,NA,NA,NA,NA,NA,NA,NA,NA,NA,NA,NA,NA,NA
EN-1.5682-X10Ni9-Nickel-Steel,190,21,0.29,72,770,570,260,1450,1410,470,NA,13,8.7,9.8,7.5,7.9,2.3,31,63,150,870,13,24,27,23,NA,23,88.7 to 91.1,8.5 to 9.5,0.3 to 0.8,0 to 0.1,0.15 to 0.35,0 to 0.3,0 to 0.13,NA,0 to 0.050,0 to 0.020,0 to 0.0050,NA,NA,NA,NA,NA,NA,NA,230,400,NA,430,68,NA,NA,NA,NA,NA,NA,NA,NA,480,NA,NA,NA,NA,NA,NA,NA,NA,NA,NA,NA,NA,NA
EN-1.5701-12NiCr3-2-Nickel-Chromium-Steel,190,NA,0.29,73,430 to 1300,NA,250,1460,1420,470,45,13,7.2,8.3,2.4,7.9,1.5,19,49,NA,NA,13,24,15 to 46,16 to 34,12,13 to 38,97.2 to 98.7,0.5 to 0.8,0.3 to 0.6,NA,0 to 0.3,0 to 0.25,0.090 to 0.15,0.4 to 0.7,NA,0 to 0.025,0 to 0.025,NA,NA,NA,NA,NA,NA,NA,130 to 160,NA,NA,410,NA,NA,NA,NA,NA,NA,NA,NA,NA,NA,NA,NA,NA,NA,NA,NA,NA,NA,NA,NA,NA,NA,NA
EN-1.5805-10NiCr5-4-Nickel-Chromium-Steel,190,NA,0.29,73,460 to 1180,NA,250,1460,1420,470,40,13,7.4,8.5,3.1,7.9,1.6,21,53,NA,NA,13,24,16 to 42,17 to 32,11,13 to 35,95.7 to 97.2,1.2 to 1.5,0.6 to 0.9,NA,0 to 0.3,0 to 0.25,0.070 to 0.12,0.9 to 1.2,NA,0 to 0.025,0 to 0.025,NA,NA,NA,NA,NA,NA,NA,140 to 170,NA,NA,430,NA,NA,NA,NA,NA,NA,NA,NA,NA,NA,NA,NA,NA,NA,NA,NA,NA,NA,NA,NA,NA,NA,NA
EN-1.5918-17CrNi6-6-Nickel-Chromium-Steel,190,NA,0.29,73,530 to 1390,NA,250,1460,1420,470,43,13,7.6,8.7,3.4,7.9,1.6,21,56,NA,NA,13,24,19 to 49,18 to 35,12,15 to 41,94.9 to 96.6,1.4 to 1.7,0.5 to 0.9,NA,0 to 0.3,0 to 0.25,0.14 to 0.2,1.4 to 1.7,NA,0 to 0.025,0 to 0.025,NA,NA,NA,NA,NA,NA,NA,160 to 190,NA,NA,440,NA,NA,NA,NA,NA,NA,NA,NA,NA,NA,NA,NA,NA,NA,NA,NA,NA,NA,NA,NA,NA,NA,NA
EN-1.6212-11MnNi5-3-Nickel-Steel,190,27,0.29,73,470,310,250,1460,1420,470,50,13,7.3,8.3,2.3,7.8,1.5,20,48,110,260,13,24,17,17,14,14,96.9 to 99.13,0.15 to 0.8,0.7 to 1.5,NA,0 to 0.5,NA,0 to 0.14,NA,0 to 0.050,0 to 0.025,0 to 0.010,NA,NA,0 to 0.050,NA,0.020 to 0.050,NA,NA,140,230,NA,400,67,NA,NA,NA,NA,NA,NA,NA,NA,310,NA,NA,NA,NA,NA,NA,NA,NA,NA,NA,NA,NA,NA
EN-1.6217-13MnNi6-3-Nickel-Steel,190,24,0.29,73,550,390,250,1460,1420,470,50,13,7.3,8.4,2.3,7.8,1.5,21,49,120,410,13,24,19,19,14,16,96.6 to 99,0.15 to 0.85,0.85 to 1.7,NA,0 to 0.5,NA,0 to 0.16,NA,0 to 0.050,0 to 0.025,0 to 0.010,NA,NA,0 to 0.050,NA,0.020 to 0.050,NA,NA,170,280,NA,400,67,NA,NA,NA,NA,NA,NA,NA,NA,350,NA,NA,NA,NA,NA,NA,NA,NA,NA,NA,NA,NA,NA
EN-1.6228-15NiMn6-Nickel-Steel,190,25,0.29,73,570,390,250,1460,1420,470,51,13,7.4,8.4,2.8,7.9,1.6,21,50,130,400,13,24,20,19,14,17,96.2 to 97.9,1.3 to 1.7,0.8 to 1.5,NA,0 to 0.35,NA,0 to 0.18,NA,0 to 0.050,0 to 0.025,0 to 0.010,NA,NA,NA,NA,NA,NA,NA,170,280,NA,400,65,NA,NA,NA,NA,NA,NA,NA,NA,360,NA,NA,NA,NA,NA,NA,NA,NA,NA,NA,NA,NA,NA
EN-1.6308-18MnMoNi5-5-Nickel-Molybdenum-Steel,190,23,0.29,73,610,460,250,1460,1420,470,39,13,7.3,8.4,2.8,7.9,1.6,22,50,130,550,13,24,22,20,10,18,96.4 to 97.9,0.5 to 0.8,1.2 to 1.6,0.45 to 0.55,0 to 0.4,NA,0 to 0.2,NA,0 to 0.030,0 to 0.025,0 to 0.015,NA,NA,NA,NA,NA,NA,NA,180,320,NA,410,54,NA,NA,NA,NA,NA,NA,NA,NA,390,NA,NA,NA,NA,NA,NA,NA,NA,NA,NA,NA,NA,NA
EN-1.6311-20MnMoNi4-5-Molybdenum-Steel,190,19,0.29,73,650,490,250,1460,1420,470,39,13,7.4,8.5,2.9,7.9,1.6,22,51,120,650,13,24,23,21,10,19,95.9 to 98,0.4 to 0.8,1.0 to 1.5,0.45 to 0.6,0 to 0.4,0 to 0.2,0.15 to 0.23,0 to 0.5,0 to 0.020,0 to 0.035,0 to 0.035,NA,2.1,NA,0 to 0.012,NA,NA,NA,200,340,NA,410,51,NA,NA,NA,NA,NA,NA,NA,NA,400,NA,NA,NA,NA,NA,NA,NA,NA,NA,NA,NA,NA,NA
EN-1.6368-15NiCuMoNb5-6-4-Nickel-Steel,190,18,0.29,73,660 to 690,460 to 490,250,1460,1420,470,40,13,7.5,8.6,3.4,7.9,1.7,22,53,110,580 to 650,13,24,23 to 24,21 to 22,11,20,95.1 to 97.2,1.0 to 1.3,0.8 to 1.2,0.25 to 0.5,0.25 to 0.5,0.5 to 0.8,0 to 0.17,0 to 0.3,NA,0 to 0.025,0 to 0.010,NA,NA,0.015 to 0.045,0 to 0.020,0.015 to 0.040,NA,NA,200 to 210,310 to 330,NA,410,43 to 46,NA,NA,NA,NA,NA,NA,NA,NA,410 to 430,NA,NA,NA,NA,NA,NA,NA,NA,NA,NA,NA,NA,NA
EN-1.6511-36CrNiMo4-Steel,190,12,0.29,73,990,770,250,1460,1420,470,36,13,7.5,8.6,3.1,7.8,1.6,21,53,110,1590,13,24,35,28,9.9,29,95.6 to 97.2,0.9 to 1.2,0.5 to 0.8,0.15 to 0.3,0 to 0.4,NA,0.32 to 0.4,0.9 to 1.2,NA,0 to 0.035,0 to 0.035,NA,NA,NA,NA,NA,NA,NA,300,480,NA,430,37,NA,NA,NA,NA,NA,NA,NA,NA,600,NA,NA,55,NA,NA,NA,NA,NA,NA,NA,NA,NA,NA
EN-1.6522-20MnNiCrMo3-2-Case-Hardening-Bearing-Steel,190,NA,0.29,73,500 to 1460,NA,250,1460,1420,470,39,13,7.3,8.4,2.6,7.8,1.5,20,51,NA,NA,13,24,18 to 52,18 to 36,10,15 to 43,96.6 to 98.5,0.4 to 0.7,0.6 to 1.0,0.15 to 0.25,0 to 0.4,0 to 0.3,0.17 to 0.23,0.35 to 0.7,NA,0 to 0.025,0 to 0.030,NA,NA,NA,NA,0 to 0.050,NA,NA,150 to 190,NA,NA,410,NA,NA,NA,NA,NA,NA,NA,NA,NA,NA,NA,NA,NA,NA,NA,0 to 0.0020,NA,NA,NA,NA,NA,NA,NA
EN-1.6523-20NiCrMo2-2-Steel,190,NA,0.29,73,510 to 1460,NA,250,1460,1420,470,39,13,7.3,8.4,2.6,7.9,1.5,20,50,NA,NA,13,24,18 to 52,18 to 36,10,15 to 43,96.6 to 98.3,0.4 to 0.7,0.65 to 1.0,0.15 to 0.25,0 to 0.3,0 to 0.25,0.17 to 0.23,0.35 to 0.7,NA,0 to 0.025,0 to 0.025,NA,NA,NA,NA,NA,NA,NA,150 to 190,NA,NA,410,NA,NA,NA,NA,NA,NA,NA,NA,NA,NA,NA,NA,NA,NA,NA,NA,NA,NA,NA,NA,NA,NA,NA
EN-1.6526-20NiCrMoS2-2-Steel,190,NA,0.29,73,520 to 1460,NA,250,1460,1420,470,39,13,7.3,8.4,2.6,7.9,1.5,20,50,NA,NA,13,24,18 to 52,18 to 36,10,15 to 43,96.6 to 98.3,0.4 to 0.7,0.65 to 1.0,0.15 to 0.25,0 to 0.3,0 to 0.25,0.17 to 0.23,0.35 to 0.7,NA,0 to 0.025,0.020 to 0.040,NA,NA,NA,NA,NA,NA,NA,160 to 190,NA,NA,410,NA,NA,NA,NA,NA,NA,NA,NA,NA,NA,NA,NA,NA,NA,NA,NA,NA,NA,NA,NA,NA,NA,NA
EN-1.6563-41NiCrMo7-3-2-Steel,190,NA,0.29,73,620 to 1850,NA,250,1460,1420,470,45,13,7.6,8.7,3.6,7.9,1.7,22,54,NA,NA,13,24,22 to 65,21 to 43,12,18 to 54,94.9 to 96.5,1.7 to 2.0,0.6 to 0.9,0.15 to 0.3,0 to 0.3,0 to 0.25,0.38 to 0.44,0.7 to 0.9,NA,0 to 0.025,0 to 0.025,NA,NA,NA,NA,NA,NA,NA,NA,NA,NA,420,NA,NA,NA,NA,NA,NA,NA,NA,NA,NA,NA,NA,NA,NA,NA,NA,NA,NA,NA,NA,NA,NA,NA
EN-1.6571-20NiCrMoS6-4-Steel,190,NA,0.29,73,520 to 1460,NA,250,1460,1420,470,40,13,7.5,8.6,3.4,7.9,1.7,22,53,NA,NA,13,24,19 to 51,18 to 36,11,15 to 43,95.3 to 97.1,1.4 to 1.7,0.5 to 0.9,0.25 to 0.35,0 to 0.3,0 to 0.25,0.16 to 0.23,0.6 to 0.9,NA,0 to 0.025,0.020 to 0.040,NA,NA,NA,NA,NA,NA,NA,160 to 190,NA,NA,420,NA,NA,NA,NA,NA,NA,NA,NA,NA,NA,NA,NA,NA,NA,NA,NA,NA,NA,NA,NA,NA,NA,NA
