Repository: dovahkiin0022/dummy_group_repository

# dummy_group_repositiory
Reinhart group project template

# Problem Statement

## Data files
* `data/hw5-iron-alloy.csv`: a tabulated data file for about 1300 different iron alloys and their properties

## Objective
We want to predict the `Ultimate Tensile Strength` of alloys as a function of their composition.

## Note about creating yml files
You may want to leave the requirements very loosely defined so conda can locate correct dependencies on different platforms. This is achieved using the `--from-history` flag, like so:
`conda env export -n dummy_repository -f environment.yml --from-history`

File: data/hw5-iron-alloy.csv (part 5 of 12)
Names,"Elastic (Young's, Tensile) Modulus",Elongation at Break,Poisson's Ratio,Shear Modulus,Tensile Strength: Ultimate (UTS),Tensile Strength: Yield (Proof),Latent Heat of Fusion,Melting Completion (Liquidus),Melting Onset (Solidus),Specific Heat Capacity,Thermal Conductivity,Thermal Expansion,Electrical Conductivity: Equal Volume,Electrical Conductivity: Equal Weight (Specific),Base Metal Price,Density,Embodied Carbon,Embodied Energy,Embodied Water,Resilience: Ultimate (Unit Rupture Work),Resilience: Unit (Modulus of Resilience),Stiffness to Weight: Axial,Stiffness to Weight: Bending,Strength to Weight: Axial,Strength to Weight: Bending,Thermal Diffusivity,Thermal Shock Resistance,Iron (Fe)Fe,Nickel (Ni)Ni,Manganese (Mn)Mn,Molybdenum (Mo)Mo,Silicon (Si)Si,Copper (Cu)Cu,Carbon (C)C,Chromium (Cr)Cr,Vanadium (V)V,Phosphorus (P)P,Sulfur (S)S,Residualsres.,PREN (Pitting Resistance),Niobium (Nb)Nb,Nitrogen (N)N,Aluminum (Al)Al,Titanium (Ti)Ti,Zirconium (Zr)Zr,Brinell Hardness,Fatigue Strength,Reduction in Area,Maximum Temperature: Mechanical,Impact Strength: V-Notched Charpy,Tungsten (W)W,Maximum Temperature: Corrosion,Selenium (Se)Se,Cobalt (Co)Co,Magnesium (Mg)Mg,Tin (Sn)Sn,Arsenic (As)As,Fracture Toughness,Shear Strength,Compressive (Crushing) Strength,Curie Temperature,Rockwell C Hardness,Calcium (Ca)Ca,Boron (B)B,Oxygen (O)O,Rockwell B Hardness,Calomel Potential,Tantalum (Ta)Ta,Cerium (Ce)Ce,Lanthanum (La)La,Lead (Pb)Pb,Zinc (Zn)Zn
EN-1.6580-30CrNiMo8-Steel,190,11 to 19,0.29,73,720 to 1170,460 to 990,250,1460,1420,470,40,13,7.8,8.9,4.3,7.9,1.8,23,59,120 to 130,560 to 2590,13,24,26 to 41,23 to 31,11,21 to 34,93.7 to 95.5,1.8 to 2.2,0.3 to 0.6,0.3 to 0.5,0 to 0.4,NA,0.26 to 0.34,1.8 to 2.2,NA,0 to 0.035,0 to 0.035,NA,3.3,NA,NA,NA,NA,NA,220 to 350,310 to 610,NA,450,NA,NA,NA,NA,NA,NA,NA,NA,NA,450 to 700,NA,NA,NA,NA,NA,NA,NA,NA,NA,NA,NA,NA,NA
EN-1.6582-34CrNiMo6-Steel,190,NA,0.29,73,620 to 1750,NA,250,1460,1420,470,40,13,7.6,8.7,3.6,7.8,1.7,22,56,NA,NA,13,24,22 to 62,21 to 41,11,18 to 51,94.7 to 96.5,1.3 to 1.7,0.5 to 0.8,0.15 to 0.3,0 to 0.4,NA,0.3 to 0.38,1.3 to 1.7,NA,0 to 0.035,0 to 0.035,NA,2.2,NA,NA,NA,NA,NA,190 to 300,NA,NA,440,NA,NA,NA,NA,NA,NA,NA,NA,NA,NA,NA,NA,NA,NA,NA,NA,NA,NA,NA,NA,NA,NA,NA
EN-1.6587-18CrNiMo7-6-Case-Hardening-Bearing-Steel,190,NA,0.29,73,520 to 1420,NA,250,1460,1420,470,41,13,7.6,8.8,3.8,7.9,1.7,22,58,NA,NA,13,24,18 to 50,18 to 36,11,15 to 42,94.4 to 96.4,1.4 to 1.7,0.5 to 0.9,0.25 to 0.35,0 to 0.4,0 to 0.3,0.15 to 0.21,1.5 to 1.8,NA,0 to 0.025,0 to 0.030,NA,2.6,NA,NA,0 to 0.050,NA,NA,160 to 220,NA,NA,440,NA,NA,NA,NA,NA,NA,NA,NA,NA,NA,NA,NA,NA,NA,NA,0 to 0.0020,NA,NA,NA,NA,NA,NA,NA
EN-1.6773-36NiCrMo16-Steel,190,11,0.29,73,1120,910,250,1460,1420,470,46,13,8.1,9.2,5,7.9,1.9,26,61,110,2210,13,24,40,30,12,33,92 to 93.9,3.6 to 4.1,0.3 to 0.6,0.25 to 0.45,0 to 0.4,NA,0.32 to 0.39,1.6 to 2.0,NA,0 to 0.030,0 to 0.025,NA,3,NA,NA,NA,NA,NA,340,560,NA,450,38,NA,NA,NA,NA,NA,NA,NA,NA,670,NA,NA,NA,NA,NA,NA,NA,NA,NA,NA,NA,NA,NA
EN-1.6920-15MnCrMoNiV5-3-Chromium-Steel,190,19,0.29,73,640,420,250,1460,1420,470,39,13,7.4,8.5,2.8,7.9,1.7,23,52,110,470,13,24,22,21,10,19,95.7 to 98,0.3 to 0.7,1.0 to 1.5,0.2 to 0.35,0 to 0.4,NA,0 to 0.17,0.5 to 1.0,0.050 to 0.1,0 to 0.025,0 to 0.015,NA,NA,NA,NA,NA,NA,NA,190,290,NA,420,45,NA,NA,NA,NA,NA,NA,NA,NA,400,NA,NA,NA,NA,NA,NA,NA,NA,NA,NA,NA,NA,NA
EN-1.6932-28NiCrMoV8-5-Nickel-Chromium-Steel,190,14,0.29,73,900,720,250,1460,1420,470,45,13,7.6,8.7,4,7.9,2,27,56,110,1370,13,24,32,26,12,26,94.5 to 96.4,1.8 to 2.1,0.15 to 0.4,0.35 to 0.55,0 to 0.4,NA,0.24 to 0.32,1.0 to 1.5,0.050 to 0.15,0 to 0.035,0 to 0.035,NA,2.7,NA,NA,NA,NA,NA,270,460,NA,440,40,NA,NA,NA,NA,NA,NA,NA,NA,540,NA,NA,NA,NA,NA,NA,NA,NA,NA,NA,NA,NA,NA
EN-1.6956-33NiCrMoV14-5-Nickel-Chromium-Steel,190,9.6,0.29,73,1230,1120,250,1460,1420,470,46,13,8,9.1,5,7.9,2.2,31,60,110,3320,13,24,43,32,12,36,92.4 to 95.3,2.9 to 3.8,0.15 to 0.4,0.3 to 0.6,0 to 0.4,NA,0.28 to 0.38,1.0 to 1.7,0.080 to 0.25,0 to 0.035,0 to 0.035,NA,2.8,NA,NA,NA,NA,NA,370,680,NA,440,25,NA,NA,NA,NA,NA,NA,NA,NA,730,NA,NA,NA,NA,NA,NA,NA,NA,NA,NA,NA,NA,NA
EN-1.6957-27NiCrMoV15-6-Nickel-Chromium-Steel,190,18,0.29,73,930,780,250,1460,1420,470,47,13,7.9,9.1,5,7.9,2.1,29,60,160,1630,13,24,33,27,13,27,92.7 to 94.7,3.4 to 4.0,0.15 to 0.4,0.25 to 0.45,0 to 0.15,NA,0.22 to 0.32,1.2 to 1.8,0.050 to 0.15,0 to 0.010,0 to 0.0070,NA,2.7,NA,NA,NA,NA,NA,280,530,46,450,71,NA,NA,NA,NA,NA,NA,NA,NA,570,NA,NA,NA,NA,NA,NA,NA,NA,NA,NA,NA,NA,NA
EN-1.6958-26NiCrMo14-6-Nickel-Chromium-Steel,190,16,0.29,73,1140,1070,250,1460,1420,470,47,11,7.9,9.1,5,7.9,2,27,60,180,3050,13,24,40,31,13,39,92.6 to 94.5,3.3 to 3.8,0.2 to 0.5,0.35 to 0.55,0.15 to 0.3,NA,0.25 to 0.3,1.2 to 1.7,0 to 0.12,0 to 0.020,0 to 0.015,NA,2.9,NA,NA,0.0050 to 0.050,NA,NA,340,700,56,450,63,NA,NA,NA,NA,NA,NA,NA,NA,700,NA,NA,NA,NA,NA,NA,NA,NA,NA,NA,NA,NA,NA
EN-1.7003-38Cr2-Chromium-Steel,190,NA,0.29,73,520 to 1780,NA,250,1460,1420,470,46,13,7.1,8.2,2,7.8,1.4,19,48,NA,NA,13,24,18 to 63,18 to 42,12,15 to 53,97.7 to 98.8,NA,0.5 to 0.8,NA,0 to 0.4,NA,0.35 to 0.42,0.4 to 0.6,NA,0 to 0.035,0 to 0.035,NA,NA,NA,NA,NA,NA,NA,150 to 200,NA,NA,410,NA,NA,NA,NA,NA,NA,NA,NA,NA,NA,NA,NA,NA,NA,NA,NA,NA,NA,NA,NA,NA,NA,NA
EN-1.7006-46Cr2-Chromium-Steel,190,NA,0.29,73,530 to 1890,NA,250,1460,1420,470,46,13,7.2,8.2,2,7.8,1.4,19,48,NA,NA,13,24,19 to 67,19 to 43,12,16 to 56,97.6 to 98.7,NA,0.5 to 0.8,NA,0 to 0.4,NA,0.42 to 0.5,0.4 to 0.6,NA,0 to 0.035,0 to 0.035,NA,NA,NA,NA,NA,NA,NA,160 to 220,NA,NA,410,NA,NA,NA,NA,NA,NA,NA,NA,NA,NA,NA,NA,NA,NA,NA,NA,NA,NA,NA,NA,NA,NA,NA
EN-1.7014-17CrS3-Chromium-Steel,190,NA,0.29,73,460 to 1390,NA,250,1460,1420,470,45,13,7.2,8.3,2.2,7.8,1.4,19,50,NA,NA,13,24,16 to 49,17 to 35,12,13 to 41,97.3 to 98.5,NA,0.6 to 0.9,NA,0 to 0.3,0 to 0.25,0.14 to 0.2,0.7 to 1.0,NA,0 to 0.025,0.020 to 0.040,NA,NA,NA,NA,NA,NA,NA,140 to 160,NA,NA,420,NA,NA,NA,NA,NA,NA,NA,NA,NA,NA,NA,NA,NA,NA,NA,NA,NA,NA,NA,NA,NA,NA,NA
EN-1.7016-17Cr3-Chromium-Steel,190,NA,0.29,73,450 to 1390,NA,250,1460,1420,470,45,13,7.2,8.3,2.2,7.8,1.4,19,50,NA,NA,13,24,16 to 49,17 to 35,12,13 to 41,97.3 to 98.6,NA,0.6 to 0.9,NA,0 to 0.3,0 to 0.25,0.14 to 0.2,0.7 to 1.0,NA,0 to 0.025,0 to 0.025,NA,NA,NA,NA,NA,NA,NA,130 to 170,NA,NA,420,NA,NA,NA,NA,NA,NA,NA,NA,NA,NA,NA,NA,NA,NA,NA,NA,NA,NA,NA,NA,NA,NA,NA
EN-1.7027-20Cr4-Case-Hardening-Bearing-Steel,190,NA,0.29,73,490 to 1460,NA,250,1460,1420,470,45,13,7.2,8.3,2.3,7.8,1.4,19,51,NA,NA,13,24,17 to 52,18 to 36,12,14 to 43,97.1 to 98.5,NA,0.6 to 0.9,NA,0 to 0.4,0 to 0.3,0.17 to 0.23,0.9 to 1.2,NA,0 to 0.025,0 to 0.030,NA,NA,NA,NA,0 to 0.050,NA,NA,150 to 180,NA,NA,420,NA,NA,NA,NA,NA,NA,NA,NA,NA,NA,NA,NA,NA,NA,NA,0 to 0.0020,NA,NA,NA,NA,NA,NA,NA
EN-1.7033-34Cr4-Chromium-Steel,190,NA,0.29,73,500 to 1720,NA,250,1460,1420,470,45,13,7.2,8.3,2.2,7.8,1.4,19,50,NA,NA,13,24,18 to 61,18 to 41,12,15 to 50,97.1 to 98.2,NA,0.6 to 0.9,NA,0 to 0.4,NA,0.3 to 0.37,0.9 to 1.2,NA,0 to 0.035,0 to 0.035,NA,NA,NA,NA,NA,NA,NA,150 to 240,NA,NA,420,NA,NA,NA,NA,NA,NA,NA,NA,NA,NA,NA,NA,NA,NA,NA,NA,NA,NA,NA,NA,NA,NA,NA
EN-1.7034-37Cr4-Chromium-Steel,190,NA,0.29,73,510 to 1780,NA,250,1460,1420,470,45,13,7.2,8.3,2.2,7.8,1.4,19,50,NA,NA,13,24,18 to 63,18 to 42,12,15 to 52,97 to 98.2,NA,0.6 to 0.9,NA,0 to 0.4,NA,0.34 to 0.41,0.9 to 1.2,NA,0 to 0.035,0 to 0.035,NA,NA,NA,NA,NA,NA,NA,150 to 250,NA,NA,420,NA,NA,NA,NA,NA,NA,NA,NA,NA,NA,NA,NA,NA,NA,NA,NA,NA,NA,NA,NA,NA,NA,NA
EN-1.7035-41Cr4-Chromium-Steel,190,NA,0.29,73,530 to 1850,NA,250,1460,1420,470,46,13,7.2,8.3,2.2,7.8,1.4,19,50,NA,NA,13,24,19 to 66,19 to 43,12,16 to 54,97 to 98.1,NA,0.6 to 0.9,NA,0 to 0.4,NA,0.38 to 0.45,0.9 to 1.2,NA,0 to 0.035,0 to 0.035,NA,NA,NA,NA,NA,NA,NA,160 to 290,NA,NA,420,NA,NA,NA,NA,NA,NA,NA,NA,NA,NA,NA,NA,57,NA,NA,NA,NA,NA,NA,NA,NA,NA,NA
EN-1.7039-41CrS4-Chromium-Steel,190,NA,0.29,73,530 to 1850,NA,250,1460,1420,470,46,13,7.3,8.4,2.3,7.8,1.4,19,51,NA,NA,13,24,19 to 65,19 to 43,12,16 to 54,96.8 to 98.1,NA,0.6 to 0.9,NA,0 to 0.3,0 to 0.25,0.38 to 0.45,0.9 to 1.2,NA,0 to 0.025,0.020 to 0.040,NA,NA,NA,NA,NA,NA,NA,NA,NA,NA,420,NA,NA,NA,NA,NA,NA,NA,NA,NA,NA,NA,NA,NA,NA,NA,NA,NA,NA,NA,NA,NA,NA,NA
EN-1.7076-32CrB4-Chromium-Boron-Steel,190,NA,0.29,73,470 to 1700,NA,250,1460,1420,470,45,13,7.2,8.3,2.3,7.8,1.4,19,51,NA,NA,13,24,17 to 60,17 to 40,12,14 to 50,97 to 98.2,NA,0.6 to 0.9,NA,0 to 0.3,0 to 0.25,0.3 to 0.34,0.9 to 1.2,NA,0 to 0.025,0 to 0.025,NA,NA,NA,NA,NA,NA,NA,140 to 170,NA,64 to 69,420,NA,NA,NA,NA,NA,NA,NA,NA,NA,NA,NA,NA,NA,NA,0.00080 to 0.0050,NA,NA,NA,NA,NA,NA,NA,NA
EN-1.7077-36CrB4-Chromium-Boron-Steel,190,NA,0.29,73,490 to 1750,NA,250,1460,1420,470,45,13,7.3,8.4,2.3,7.8,1.4,19,51,NA,NA,13,24,17 to 62,18 to 41,12,14 to 51,96.8 to 98.1,NA,0.7 to 1.0,NA,0 to 0.3,0 to 0.25,0.34 to 0.38,0.9 to 1.2,NA,0 to 0.025,0 to 0.025,NA,NA,NA,NA,NA,NA,NA,150 to 180,NA,63 to 68,420,NA,NA,NA,NA,NA,NA,NA,NA,NA,NA,NA,NA,NA,NA,0.00080 to 0.0050,NA,NA,NA,NA,NA,NA,NA,NA
EN-1.7102-54SiCr6-Silicon-Chromium-Steel,190,NA,0.29,72,670 to 2010,NA,270,1440,1400,480,47,13,7.4,8.6,2.2,7.7,1.5,20,48,NA,NA,13,25,24 to 72,22 to 46,13,20 to 60,96.2 to 97.3,NA,0.5 to 0.8,NA,1.2 to 1.6,NA,0.51 to 0.59,0.5 to 0.8,NA,0 to 0.025,0 to 0.025,NA,NA,NA,NA,NA,NA,NA,200 to 480,NA,NA,410,NA,NA,NA,NA,NA,NA,NA,NA,NA,NA,NA,NA,NA,NA,NA,NA,NA,NA,NA,NA,NA,NA,NA
EN-1.7106-56SiCr7-Silicon-Chromium-Steel,190,NA,0.29,72,660 to 2020,NA,280,1430,1390,480,46,13,7.4,8.6,2.1,7.7,1.5,20,47,NA,NA,13,25,24 to 73,22 to 46,13,20 to 61,95.9 to 97,NA,0.7 to 1.0,NA,1.6 to 2.0,NA,0.52 to 0.6,0.2 to 0.45,NA,0 to 0.025,0 to 0.025,NA,NA,NA,NA,NA,NA,NA,200 to 500,NA,NA,410,NA,NA,NA,NA,NA,NA,NA,NA,NA,NA,NA,NA,NA,NA,NA,NA,NA,NA,NA,NA,NA,NA,NA
EN-1.7108-61SiCr7-Silicon-Chromium-Steel,190,NA,0.29,72,670 to 2070,NA,280,1430,1390,480,46,13,7.4,8.7,2.1,7.7,1.5,20,47,NA,NA,13,25,24 to 75,22 to 47,12,20 to 63,95.9 to 96.9,NA,0.7 to 1.0,NA,1.6 to 2.0,NA,0.57 to 0.65,0.2 to 0.45,NA,0 to 0.025,0 to 0.025,NA,NA,NA,NA,NA,NA,NA,200 to 510,NA,NA,410,NA,NA,NA,NA,NA,NA,NA,NA,NA,NA,NA,NA,NA,NA,NA,NA,NA,NA,NA,NA,NA,NA,NA
EN-1.7117-52SiCrNi5-Steel,190,NA,0.29,72,660 to 1930,NA,270,1440,1400,480,43,13,7.5,8.7,2.6,7.7,1.5,21,51,NA,NA,13,25,24 to 69,22 to 44,12,20 to 58,95.2 to 96.4,0.5 to 0.7,0.7 to 1.0,NA,1.2 to 1.5,NA,0.49 to 0.56,0.7 to 1.0,NA,0 to 0.025,0 to 0.025,NA,NA,NA,NA,NA,NA,NA,200 to 480,NA,NA,420,NA,NA,NA,NA,NA,NA,NA,NA,NA,NA,NA,NA,NA,NA,NA,NA,NA,NA,NA,NA,NA,NA,NA
EN-1.7131-16MnCr5-Chromium-Steel,190,NA,0.29,73,470 to 1390,NA,250,1460,1420,470,45,13,7.3,8.3,2.2,7.8,1.4,19,51,NA,NA,13,24,17 to 49,17 to 35,12,14 to 41,96.8 to 98.1,NA,1.0 to 1.3,NA,0 to 0.3,0 to 0.25,0.14 to 0.19,0.8 to 1.1,NA,0 to 0.025,0 to 0.025,NA,NA,NA,NA,NA,NA,NA,140 to 170,NA,NA,420,NA,NA,NA,NA,NA,NA,NA,NA,NA,NA,NA,NA,NA,NA,NA,NA,NA,NA,NA,NA,NA,NA,NA
EN-1.7139-16MnCrS5-Chromium-Steel,190,NA,0.29,73,480 to 1390,NA,250,1460,1420,470,44,13,7.3,8.3,2.2,7.8,1.4,19,51,NA,NA,13,24,17 to 49,17 to 35,12,14 to 41,96.8 to 98,NA,1.0 to 1.3,NA,0 to 0.3,0 to 0.25,0.14 to 0.19,0.8 to 1.1,NA,0 to 0.025,0.020 to 0.040,NA,NA,NA,NA,NA,NA,NA,150 to 180,NA,NA,420,NA,NA,NA,NA,NA,NA,NA,NA,NA,NA,NA,NA,NA,NA,NA,NA,NA,NA,NA,NA,NA,NA,NA
EN-1.7149-20MnCrS5-Chromium-Steel,190,NA,0.29,73,500 to 1460,NA,250,1460,1420,470,46,13,7.3,8.4,2.3,7.8,1.5,19,52,NA,NA,13,24,18 to 52,18 to 36,12,15 to 42,96.5 to 97.7,NA,1.1 to 1.4,NA,0 to 0.3,0 to 0.25,0.17 to 0.22,1.0 to 1.3,NA,0 to 0.025,0.020 to 0.040,NA,NA,NA,NA,NA,NA,NA,150 to 180,NA,NA,420,NA,NA,NA,NA,NA,NA,NA,NA,NA,NA,NA,NA,NA,NA,NA,NA,NA,NA,NA,NA,NA,NA,NA
EN-1.7160-16MnCrB5-Chromium-Steel,190,NA,0.29,73,470 to 1390,NA,250,1460,1420,470,45,13,7.3,8.3,2.3,7.8,1.4,19,51,NA,NA,13,24,17 to 49,17 to 35,12,14 to 41,96.8 to 98.1,NA,1.0 to 1.3,NA,0 to 0.3,0 to 0.25,0.14 to 0.19,0.8 to 1.1,NA,0 to 0.025,0 to 0.025,NA,NA,NA,NA,NA,NA,NA,140 to 170,NA,NA,420,NA,NA,NA,NA,NA,NA,NA,NA,NA,NA,NA,NA,NA,NA,0.00080 to 0.0050,NA,NA,NA,NA,NA,NA,NA,NA
EN-1.7176-55Cr3-Chromium-Steel,190,NA,0.29,73,670 to 2010,NA,250,1450,1410,470,48,13,7.2,8.3,2.1,7.8,1.4,19,50,NA,NA,13,24,24 to 71,22 to 45,13,20 to 59,97 to 98.1,NA,0.7 to 1.0,NA,0 to 0.4,NA,0.52 to 0.59,0.7 to 1.0,NA,0 to 0.025,0 to 0.025,NA,NA,NA,NA,NA,NA,NA,200 to 470,NA,NA,420,NA,NA,NA,NA,NA,NA,NA,NA,NA,NA,NA,NA,NA,NA,NA,NA,NA,NA,NA,NA,NA,NA,NA
EN-1.7177-60Cr3-Chromium-Steel,190,NA,0.29,73,660 to 1990,NA,250,1450,1410,470,47,13,7.2,8.3,2.1,7.8,1.4,19,49,NA,NA,13,24,23 to 71,21 to 45,13,19 to 59,97 to 98.2,NA,0.7 to 1.0,NA,0 to 0.4,NA,0.55 to 0.65,0.6 to 0.9,NA,0 to 0.025,0 to 0.025,NA,NA,NA,NA,NA,NA,NA,200 to 480,NA,NA,420,NA,NA,NA,NA,NA,NA,NA,NA,NA,NA,NA,NA,NA,NA,NA,NA,NA,NA,NA,NA,NA,NA,NA
EN-1.7201-12CrMo4-Chromium-Molybdenum-Steel,190,NA,0.29,73,430 to 1300,NA,250,1460,1420,470,45,13,7.3,8.3,2.5,7.8,1.5,20,51,NA,NA,13,24,15 to 46,16 to 34,12,13 to 38,96.9 to 98.3,NA,0.6 to 0.9,0.15 to 0.25,0 to 0.3,0 to 0.25,0.1 to 0.15,0.9 to 1.2,NA,0 to 0.025,0 to 0.025,NA,NA,NA,NA,NA,NA,NA,130 to 160,NA,NA,420,NA,NA,NA,NA,NA,NA,NA,NA,NA,NA,NA,NA,NA,NA,NA,NA,NA,NA,NA,NA,NA,NA,NA
EN-1.7202-37CrMo4-Chromium-Molybdenum-Steel,190,NA,0.29,73,530 to 1810,NA,250,1460,1420,470,46,13,7.3,8.4,2.5,7.8,1.5,20,51,NA,NA,13,24,19 to 64,19 to 42,12,16 to 53,96.6 to 98,NA,0.6 to 0.9,0.15 to 0.3,0 to 0.3,0 to 0.25,0.35 to 0.4,0.9 to 1.2,NA,0 to 0.025,0 to 0.025,NA,NA,NA,NA,NA,NA,NA,NA,NA,NA,420,NA,NA,NA,NA,NA,NA,NA,NA,NA,NA,NA,NA,48 to 56,NA,NA,NA,NA,NA,NA,NA,NA,NA,NA
EN-1.7213-25CrMoS4-Chromium-Molybdenum-Steel,190,NA,0.29,73,500 to 1550,NA,250,1460,1420,470,44,13,7.3,8.4,2.5,7.8,1.5,20,52,NA,NA,13,24,18 to 55,18 to 38,12,15 to 45,96.7 to 98.1,NA,0.6 to 0.9,0.15 to 0.3,0 to 0.3,0 to 0.25,0.22 to 0.29,0.9 to 1.2,NA,0 to 0.025,0.020 to 0.040,NA,NA,NA,NA,NA,NA,NA,NA,NA,NA,420,NA,NA,NA,NA,NA,NA,NA,NA,NA,NA,NA,NA,41 to 48,NA,NA,NA,NA,NA,NA,NA,NA,NA,NA
EN-1.7216-30CrMo4-Chromium-Molybdenum-Steel,190,12 to 23,0.29,73,650 to 930,400 to 690,250,1460,1420,470,46,13,7.2,8.3,2.4,7.8,1.5,20,50,110 to 130,430 to 1280,13,24,23 to 33,21 to 27,12,19 to 27,97.2 to 98.4,NA,0.35 to 0.6,0.15 to 0.3,0 to 0.35,NA,0.27 to 0.34,0.8 to 1.2,NA,0 to 0.035,0 to 0.035,NA,NA,NA,NA,NA,NA,NA,200 to 280,290 to 440,NA,420,NA,NA,NA,NA,NA,NA,NA,NA,NA,410 to 560,NA,NA,NA,NA,NA,NA,NA,NA,NA,NA,NA,NA,NA
EN-1.7218-25CrMo4-Chromium-Molybdenum-Steel,190,NA,0.29,73,500 to 1550,NA,250,1460,1420,470,44,13,7.4,8.5,2.6,7.8,1.5,20,52,NA,NA,13,24,18 to 55,18 to 38,12,15 to 46,96.2 to 98.1,0 to 0.3,0.6 to 0.9,0.15 to 0.3,0 to 0.4,0 to 0.3,0.22 to 0.29,0.9 to 1.2,NA,0 to 0.035,0 to 0.035,NA,NA,NA,NA,0 to 0.040,NA,NA,150 to 230,NA,NA,420,NA,NA,NA,NA,NA,NA,NA,NA,NA,NA,NA,NA,NA,NA,NA,NA,NA,NA,NA,NA,NA,NA,NA
EN-1.7219-26CrMo4-2-Chromium-Molybdenum-Steel,190,19,0.29,73,650,490,250,1460,1420,470,44,13,7.3,8.4,2.5,7.8,1.5,20,51,110,650,13,24,23,21,12,19,96.7 to 98.2,NA,0.5 to 0.8,0.15 to 0.3,0 to 0.35,0 to 0.3,0.22 to 0.29,0.9 to 1.2,NA,0 to 0.025,0 to 0.010,NA,NA,NA,NA,NA,NA,NA,200,340,NA,420,57,NA,NA,NA,NA,NA,NA,NA,NA,400,NA,NA,NA,NA,NA,NA,NA,NA,NA,NA,NA,NA,NA
EN-1.7220-34CrMo4-Chromium-Molybdenum-Steel,190,NA,0.29,73,520 to 1720,NA,250,1460,1420,470,44,13,7.3,8.4,2.5,7.8,1.5,20,51,NA,NA,13,24,18 to 61,18 to 41,12,15 to 50,96.8 to 98.1,NA,0.6 to 0.9,0.15 to 0.3,0 to 0.4,NA,0.3 to 0.37,0.9 to 1.2,NA,0 to 0.035,0 to 0.035,NA,NA,NA,NA,NA,NA,NA,160 to 290,NA,NA,420,NA,NA,NA,NA,NA,NA,NA,NA,NA,NA,NA,NA,45 to 53,NA,NA,NA,NA,NA,NA,NA,NA,NA,NA
EN-1.7225-42CrMo4-Chromium-Molybdenum-Steel,190,NA,0.29,73,540 to 1850,NA,250,1460,1420,470,46,13,7.3,8.4,2.5,7.8,1.5,20,51,NA,NA,13,24,19 to 65,19 to 43,12,16 to 54,96.6 to 98,NA,0.6 to 0.9,0.15 to 0.3,0 to 0.4,0 to 0.25,0.38 to 0.45,0.9 to 1.2,NA,0 to 0.035,0 to 0.035,NA,NA,NA,NA,NA,NA,NA,160 to 300,NA,NA,420,NA,NA,NA,NA,NA,NA,NA,NA,NA,NA,NA,NA,NA,NA,NA,NA,NA,NA,NA,NA,NA,NA,NA
EN-1.7227-42CrMoS4-Chromium-Molybdenum-Steel,190,NA,0.29,73,540 to 1850,NA,250,1460,1420,470,46,13,7.3,8.4,2.5,7.8,1.5,20,51,NA,NA,13,24,19 to 65,19 to 43,12,16 to 54,96.5 to 98,NA,0.6 to 0.9,0.15 to 0.3,0 to 0.3,0 to 0.25,0.38 to 0.45,0.9 to 1.2,NA,0 to 0.025,0.020 to 0.040,NA,NA,NA,NA,NA,NA,NA,NA,NA,NA,420,NA,NA,NA,NA,NA,NA,NA,NA,NA,NA,NA,NA,50 to 57,NA,NA,NA,NA,NA,NA,NA,NA,NA,NA
EN-1.7228-50CrMo4-Chromium-Molybdenum-Steel,190,12,0.29,73,900,630,250,1460,1420,470,46,13,7.3,8.4,2.5,7.8,1.5,20,51,100,1050,13,24,32,26,12,26,96.7 to 98,NA,0.5 to 0.8,0.15 to 0.3,0 to 0.4,NA,0.46 to 0.54,0.9 to 1.2,NA,0 to 0.035,0 to 0.035,NA,NA,NA,NA,NA,NA,NA,270,390,NA,420,22,NA,NA,NA,NA,NA,NA,NA,NA,540,NA,NA,NA,NA,NA,NA,NA,NA,NA,NA,NA,NA,NA
EN-1.7233-42CrMo5-6-Chromium-Molybdenum-Steel,190,18 to 23,0.29,73,700 to 960,380 to 780,250,1460,1420,470,39,13,7.4,8.5,3,7.8,1.6,21,53,110 to 200,380 to 1630,13,24,25 to 34,22 to 28,11,21 to 28,96.2 to 97.5,NA,0.4 to 0.7,0.5 to 0.7,0 to 0.4,NA,0.39 to 0.45,1.2 to 1.5,NA,0 to 0.025,0 to 0.035,NA,3.3,NA,NA,NA,NA,NA,210 to 290,270 to 530,NA,430,NA,NA,NA,NA,NA,NA,NA,NA,NA,450 to 590,NA,NA,NA,NA,NA,NA,NA,NA,NA,NA,NA,NA,NA
EN-1.7239-60CrMo3-1-Chromium-Molybdenum-Steel,190,NA,0.29,73,660 to 1990,NA,250,1460,1410,470,44,13,7.3,8.4,2.3,7.8,1.5,20,50,NA,NA,13,24,23 to 71,21 to 45,12,19 to 59,96.8 to 98,NA,0.7 to 1.0,0.060 to 0.15,0 to 0.4,NA,0.56 to 0.64,0.7 to 1.0,NA,0 to 0.025,0 to 0.025,NA,NA,NA,NA,NA,NA,NA,200 to 480,NA,NA,420,NA,NA,NA,NA,NA,NA,NA,NA,NA,NA,NA,NA,NA,NA,NA,NA,NA,NA,NA,NA,NA,NA,NA
EN-1.7240-60CrMo3-2-Chromium-Molybdenum-Steel,190,NA,0.29,73,670 to 1990,NA,250,1460,1410,470,44,13,7.3,8.4,2.4,7.8,1.5,20,50,NA,NA,13,24,24 to 71,22 to 45,12,20 to 59,96.7 to 97.9,NA,0.7 to 1.0,0.15 to 0.25,0 to 0.4,NA,0.56 to 0.64,0.7 to 1.0,NA,0 to 0.025,0 to 0.025,NA,NA,NA,NA,NA,NA,NA,200 to 480,NA,NA,420,NA,NA,NA,NA,NA,NA,NA,NA,NA,NA,NA,NA,NA,NA,NA,NA,NA,NA,NA,NA,NA,NA,NA
EN-1.7241-60CrMo3-3-Chromium-Molybdenum-Steel,190,NA,0.29,73,660 to 1990,NA,250,1460,1420,470,44,13,7.3,8.4,2.5,7.8,1.5,20,51,NA,NA,13,24,23 to 71,21 to 45,12,19 to 59,96.6 to 97.8,NA,0.7 to 1.0,0.25 to 0.35,0 to 0.4,NA,0.56 to 0.64,0.7 to 1.0,NA,0 to 0.025,0 to 0.025,NA,NA,NA,NA,NA,NA,NA,200 to 480,NA,NA,420,NA,NA,NA,NA,NA,NA,NA,NA,NA,NA,NA,NA,NA,NA,NA,NA,NA,NA,NA,NA,NA,NA,NA
EN-1.7243-18CrMo4-Chromium-Molybdenum-Steel,190,NA,0.29,73,480 to 1390,NA,250,1460,1420,470,44,13,7.3,8.3,2.5,7.8,1.5,20,51,NA,NA,13,24,17 to 49,17 to 35,12,14 to 41,96.8 to 98.2,NA,0.6 to 0.9,0.15 to 0.25,0 to 0.4,0 to 0.25,0.15 to 0.21,0.9 to 1.2,NA,0 to 0.035,0 to 0.035,NA,NA,NA,NA,NA,NA,NA,150 to 170,NA,NA,420,NA,NA,NA,NA,NA,NA,NA,NA,NA,NA,NA,NA,NA,NA,NA,NA,NA,NA,NA,NA,NA,NA,NA
EN-1.7244-18CrMoS4-Chromium-Molybdenum-Steel,190,NA,0.29,73,470 to 1390,NA,250,1460,1420,470,44,13,7.3,8.3,2.5,7.8,1.5,20,51,NA,NA,13,24,17 to 49,17 to 35,12,14 to 41,96.8 to 98.2,NA,0.6 to 0.9,0.15 to 0.25,0 to 0.3,0 to 0.25,0.15 to 0.21,0.9 to 1.2,NA,0 to 0.025,0.020 to 0.040,NA,NA,NA,NA,NA,NA,NA,140 to 180,NA,65 to 67,420,NA,NA,NA,NA,NA,NA,NA,NA,NA,NA,NA,NA,NA,NA,NA,NA,NA,NA,NA,NA,NA,NA,NA
EN-1.7272-31CrMoB2-1-Boron-Steel,190,NA,0.29,73,490 to 1650,NA,250,1460,1420,470,45,13,7.2,8.3,2.2,7.8,1.5,19,49,NA,NA,13,24,17 to 59,18 to 40,12,14 to 48,97.2 to 98.3,NA,0.9 to 1.2,0.1 to 0.15,0 to 0.3,0 to 0.25,0.28 to 0.33,0.4 to 0.55,NA,0 to 0.025,0 to 0.025,NA,NA,NA,NA,NA,NA,NA,NA,NA,NA,410,NA,NA,NA,NA,NA,NA,NA,NA,NA,NA,NA,NA,NA,NA,0.00080 to 0.0050,NA,NA,NA,NA,NA,NA,NA,NA
EN-1.7321-20MoCr4-Chromium-Molybdenum-Steel,190,NA,0.29,73,490 to 1460,NA,250,1460,1420,470,45,13,7.2,8.3,2.5,7.9,1.5,20,50,NA,NA,13,24,17 to 52,18 to 36,12,14 to 43,97.1 to 98.4,NA,0.7 to 1.0,0.4 to 0.5,0 to 0.3,0 to 0.25,0.17 to 0.23,0.3 to 0.6,NA,0 to 0.025,0 to 0.025,NA,NA,NA,NA,NA,NA,NA,150 to 170,NA,NA,410,NA,NA,NA,NA,NA,NA,NA,NA,NA,NA,NA,NA,NA,NA,NA,NA,NA,NA,NA,NA,NA,NA,NA
EN-1.7323-20MoCrS4-Chromium-Molybdenum-Steel,190,NA,0.29,73,480 to 1460,NA,250,1460,1420,470,45,13,7.2,8.3,2.5,7.9,1.5,20,50,NA,NA,13,24,17 to 52,17 to 36,12,14 to 43,97.1 to 98.4,NA,0.7 to 1.0,0.4 to 0.5,0 to 0.3,0 to 0.25,0.17 to 0.23,0.3 to 0.6,NA,0 to 0.025,0.020 to 0.040,NA,NA,NA,NA,NA,NA,NA,150 to 180,NA,NA,410,NA,NA,NA,NA,NA,NA,NA,NA,NA,NA,NA,NA,NA,NA,NA,NA,NA,NA,NA,NA,NA,NA,NA
EN-1.7335-13CrMo4-5-Chromium-Molybdenum--Steel,190,21 to 22,0.29,73,500 to 520,280 to 310,250,1470,1420,470,44,13,7.3,8.4,2.8,7.9,1.6,21,52,91 to 97,210 to 260,13,24,18,18,12,15,96.4 to 98.4,NA,0.4 to 1.0,0.4 to 0.6,0 to 0.35,0 to 0.3,0.080 to 0.18,0.7 to 1.2,NA,0 to 0.025,0 to 0.010,NA,2.7,NA,0 to 0.012,NA,NA,NA,150 to 160,200 to 220,NA,430,31 to 35,NA,NA,NA,NA,NA,NA,NA,NA,310 to 330,NA,NA,NA,NA,NA,NA,NA,NA,NA,NA,NA,NA,NA
EN-1.7336-13CrMoSi5-5-Chromium-Molybdenum-Steel,190,22,0.29,73,590,340 to 440,260,1460,1420,470,40,13,7.5,8.6,3.1,7.8,1.6,21,53,110 to 120,310 to 510,13,24,21,20,11,17,95.6 to 97.7,0 to 0.3,0.4 to 0.65,0.45 to 0.65,0.5 to 0.8,0 to 0.3,0 to 0.17,1.0 to 1.5,NA,0 to 0.015,0 to 0.0050,NA,3.2,NA,0 to 0.012,NA,NA,NA,180,240 to 310,NA,430,39 to 46,NA,NA,NA,NA,NA,NA,NA,NA,370,NA,NA,NA,NA,NA,NA,NA,NA,NA,NA,NA,NA,NA
EN-1.7338-10CrMo5-5-Chromium-Molybdenum-Steel,190,23,0.29,73,490,300,260,1460,1420,470,40,13,7.5,8.6,3.1,7.8,1.6,21,53,97,240,13,24,17,18,11,14,95.4 to 97.8,0 to 0.3,0.3 to 0.6,0.45 to 0.65,0.5 to 1.0,0 to 0.3,0 to 0.15,1.0 to 1.5,NA,0 to 0.025,0 to 0.010,NA,3.1,NA,NA,0 to 0.040,NA,NA,150,220,NA,430,38,NA,NA,NA,NA,NA,NA,NA,NA,310,NA,NA,NA,NA,NA,NA,NA,NA,NA,NA,NA,NA,NA
EN-1.7361-32CrMo12-Chromium-Steel,190,11,0.29,74,1010,780,250,1460,1420,470,41,13,7.7,8.8,3.6,7.8,1.7,22,60,110,1590,13,24,36,29,11,29,94.1 to 96.2,0 to 0.6,0.4 to 0.7,0.3 to 0.5,0 to 0.4,NA,0.28 to 0.35,2.8 to 3.3,NA,0 to 0.035,0 to 0.035,NA,4.4,NA,NA,NA,NA,NA,300,480,NA,470,31,NA,NA,NA,NA,NA,NA,NA,NA,600,NA,NA,NA,NA,NA,NA,NA,NA,NA,NA,NA,NA,NA
EN-1.7362-X12CrMo5-High-Chromium-Steel,190,21 to 22,0.29,74,510 to 600,200 to 360,260,1460,1420,470,40,13,8.1,9.4,4.5,7.8,1.8,23,69,90 to 110,100 to 340,14,25,18 to 21,18 to 20,11,14 to 17,91.5 to 95.2,0 to 0.3,0.3 to 0.6,0.45 to 0.65,0 to 0.5,0 to 0.3,0.1 to 0.15,4.0 to 6.0,NA,0 to 0.020,0 to 0.0050,NA,6.9,NA,0 to 0.012,NA,NA,NA,150 to 180,140 to 250,NA,510,38 to 46,NA,NA,NA,NA,NA,NA,NA,NA,320 to 370,NA,NA,NA,NA,NA,NA,NA,NA,NA,NA,NA,NA,NA
EN-1.7366-X16CrMo5-1-High-Chromium-Steel,190,17 to 19,0.29,74,460 to 710,230 to 480,260,1460,1420,470,40,13,8.1,9.3,4.3,7.8,1.7,23,69,74 to 110,140 to 600,14,25,16 to 25,17 to 23,11,13 to 20,91.9 to 95.3,NA,0.3 to 0.8,0.45 to 0.65,0 to 0.4,NA,0 to 0.18,4.0 to 6.0,NA,0 to 0.025,0 to 0.015,NA,6.8,NA,NA,NA,NA,NA,140 to 210,160 to 320,NA,510,38,NA,NA,NA,NA,NA,NA,NA,NA,290 to 440,NA,NA,NA,NA,NA,NA,NA,NA,NA,NA,NA,NA,NA
EN-1.7375-12CrMo9-10-Chromium-Molybdenum-Steel,190,20,0.29,74,620,400,250,1470,1430,470,39,13,7.6,8.7,3.9,7.9,1.8,23,59,110,420,13,24,22,20,11,18,94.5 to 96.7,0 to 0.3,0.3 to 0.8,0.9 to 1.1,0 to 0.3,0 to 0.25,0.1 to 0.15,2.0 to 2.5,NA,0 to 0.015,0 to 0.010,NA,5.6,NA,0 to 0.012,0.010 to 0.040,NA,NA,180,270,NA,460,80,NA,NA,NA,NA,NA,NA,NA,NA,380,NA,NA,NA,NA,NA,NA,NA,NA,NA,NA,NA,NA,NA
EN-1.7378-7CrMoVTiB10-10-Chromium-Molybdenum-Steel,190,17,0.29,74,700,490,260,1470,1430,470,39,13,7.6,8.7,4,7.8,2.3,33,61,110,630,13,24,25,22,10,20,94.6 to 96.1,NA,0.3 to 0.7,0.9 to 1.1,0.15 to 0.45,NA,0.050 to 0.1,2.2 to 2.6,0.2 to 0.3,0 to 0.020,0 to 0.010,NA,5.8,NA,0 to 0.010,0 to 0.020,0.050 to 0.1,NA,210,330,NA,460,38,NA,NA,NA,NA,NA,NA,NA,NA,430,NA,NA,NA,NA,0.0015 to 0.0070,NA,NA,NA,NA,NA,NA,NA,NA
EN-1.7380-10CrMo9-10-Chromium-Molybdenum-Steel,190,19 to 20,0.29,74,540 to 550,290 to 330,260,1470,1430,470,39,13,7.6,8.7,3.8,7.9,1.8,23,59,87 to 98,230 to 280,13,24,19 to 20,19,11,15 to 16,94.6 to 96.6,NA,0.4 to 0.8,0.9 to 1.1,0 to 0.5,0 to 0.3,0.080 to 0.14,2.0 to 2.5,NA,0 to 0.020,0 to 0.010,NA,5.6,NA,0 to 0.012,NA,NA,NA,160 to 170,200 to 230,NA,460,31 to 35,NA,NA,NA,NA,NA,NA,NA,NA,330 to 350,NA,NA,NA,NA,NA,NA,NA,NA,NA,NA,NA,NA,NA
EN-1.7383-11CrMo9-10-Chromium-Molybdenum-Steel,190,20 to 23,0.29,74,560 to 610,300 to 400,260,1470,1430,470,39,13,7.7,8.8,3.9,7.9,1.8,23,59,110,240 to 420,13,24,20 to 22,19 to 20,11,16 to 18,94.3 to 96.6,0 to 0.3,0.4 to 0.8,0.9 to 1.1,0 to 0.5,0 to 0.3,0.080 to 0.15,2.0 to 2.5,NA,0 to 0.025,0 to 0.010,NA,5.6,NA,NA,0 to 0.040,NA,NA,170 to 180,210 to 270,NA,460,38,NA,NA,NA,NA,NA,NA,NA,NA,350 to 380,NA,NA,NA,NA,NA,NA,NA,NA,NA,NA,NA,NA,NA
EN-1.7386-X11CrMo9-1-High-Chromium-Steel,190,18 to 21,0.28,75,550 to 670,240 to 440,270,1450,1410,480,26,13,9,10,6.5,7.8,2,28,88,92 to 110,150 to 490,14,25,20 to 24,19 to 22,6.9,15 to 18,86.8 to 90.5,NA,0.3 to 0.6,0.9 to 1.1,0.25 to 1.0,0 to 0.3,0.080 to 0.15,8.0 to 10,NA,0 to 0.025,0 to 0.010,NA,12,NA,NA,0 to 0.040,NA,NA,170 to 200,170 to 290,NA,600,38,NA,NA,NA,NA,NA,NA,NA,NA,340 to 410,NA,NA,NA,NA,NA,NA,NA,NA,NA,NA,NA,NA,NA
EN-1.7390-X15CrMo5-1-High-Chromium-Steel,190,16,0.29,74,710,480,260,1460,1420,470,40,13,8.1,9.3,4.3,7.8,1.7,23,69,100,600,14,25,25,23,11,20,91.9 to 95.3,NA,0.3 to 0.8,0.45 to 0.65,0 to 0.4,NA,0 to 0.18,4.0 to 6.0,NA,0 to 0.025,0 to 0.015,NA,6.8,NA,NA,NA,NA,NA,210,310,50,510,46,NA,NA,NA,NA,NA,NA,NA,NA,440,NA,NA,NA,NA,NA,NA,NA,NA,NA,NA,NA,NA,NA
EN-1.7701-52CrMoV4-Chromium-Molybdenum-Steel,190,NA,0.29,73,670 to 2010,NA,250,1460,1420,470,44,13,7.4,8.5,2.6,7.8,1.9,26,52,NA,NA,13,24,24 to 71,22 to 45,12,20 to 59,96.2 to 97.7,NA,0.7 to 1.1,0.15 to 0.3,0 to 0.4,NA,0.48 to 0.56,0.9 to 1.2,0.1 to 0.2,0 to 0.025,0 to 0.025,NA,NA,NA,NA,NA,NA,NA,200 to 480,NA,NA,420,NA,NA,NA,NA,NA,NA,NA,NA,NA,NA,NA,NA,NA,NA,NA,NA,NA,NA,NA,NA,NA,NA,NA
EN-1.7703-13CrMoV9-10-Chromium-Molybdenum-Steel,190,20,0.29,74,670 to 690,460 to 500,250,1470,1430,470,39,13,7.6,8.7,4.2,7.9,2.5,35,61,120 to 130,570 to 650,13,24,24,22,11,19 to 20,94.6 to 96.4,0 to 0.25,0.3 to 0.6,0.9 to 1.1,0 to 0.1,0 to 0.2,0.11 to 0.15,2.0 to 2.5,0.25 to 0.35,0 to 0.015,0 to 0.0050,NA,5.6,0 to 0.070,0 to 0.012,NA,0 to 0.030,NA,200 to 210,320 to 340,NA,460,46,NA,NA,NA,NA,NA,NA,NA,NA,420 to 430,NA,NA,NA,NA,NA,NA,NA,NA,NA,NA,NA,NA,NA
EN-1.7707-30CrMoV9-Chromium-Steel,190,11,0.29,73,1010,800,250,1460,1420,470,39,13,7.6,8.7,3.3,7.8,1.9,27,58,110,1690,13,24,36,29,11,29,94.7 to 96.8,0 to 0.6,0.4 to 0.7,0.15 to 0.25,0 to 0.4,NA,0.26 to 0.34,2.3 to 2.7,0.1 to 0.2,0 to 0.035,0 to 0.035,NA,3.2,NA,NA,NA,NA,NA,300,500,NA,460,31,NA,NA,NA,NA,NA,NA,NA,NA,600,NA,NA,NA,NA,NA,NA,NA,NA,NA,NA,NA,NA,NA
EN-1.7709-21CrMoV5-7-Steel,190,NA,0.29,73,650 to 780,NA,250,1470,1420,470,33,11,7.5,8.6,3.4,7.8,2.3,32,56,NA,NA,13,24,23 to 27,21 to 24,8.9,22 to 26,95.2 to 97.5,0 to 0.6,0.4 to 0.8,0.55 to 0.8,0 to 0.4,NA,0.17 to 0.25,1.2 to 1.5,0.2 to 0.35,0 to 0.025,0 to 0.030,NA,3.6,NA,NA,0 to 0.030,NA,NA,200 to 230,NA,NA,440,NA,NA,NA,NA,NA,NA,NA,NA,NA,NA,NA,NA,NA,NA,NA,NA,NA,NA,NA,NA,NA,NA,NA
EN-1.7711-40CrMoV4-6-Chromium-Molybdenum-Steel,190,16 to 22,0.29,73,690 to 930,400 to 800,250,1460,1420,470,33,11,7.4,8.5,3,7.8,2.3,32,54,130 to 140,430 to 1690,13,24,24 to 33,22 to 27,8.9,24 to 32,96 to 97.5,NA,0.45 to 0.85,0.5 to 0.65,0 to 0.4,NA,0.36 to 0.44,0.9 to 1.2,0.25 to 0.35,0 to 0.025,0 to 0.030,NA,2.9,NA,NA,0 to 0.015,NA,NA,210 to 280,290 to 520,NA,430,NA,NA,NA,NA,NA,NA,NA,NA,NA,440 to 570,NA,NA,NA,NA,NA,NA,NA,NA,NA,NA,NA,NA,NA
EN-1.7715-14MoV6-3-Molybdenum-Vanadium-Steel,190,21,0.29,73,540,340,250,1470,1430,470,40,13,7.3,8.4,2.9,7.9,2.2,30,52,99,320,13,24,19,19,11,16,96.5 to 98.3,0 to 0.3,0.4 to 0.7,0.5 to 0.7,0.15 to 0.35,0 to 0.3,0.1 to 0.15,0.3 to 0.6,0.22 to 0.28,0 to 0.025,0 to 0.010,NA,2.4,NA,NA,0 to 0.040,NA,NA,160,240,NA,420,34,NA,NA,NA,NA,NA,NA,NA,NA,340,NA,NA,NA,NA,NA,NA,NA,NA,NA,NA,NA,NA,NA
EN-1.7729-20CrMoVTiB4-10-Steel,190,17,0.29,73,910,750,250,1470,1430,470,40,13,7.6,8.7,3.8,7.8,3.3,49,59,150,1500,13,24,32,27,11,27,94.8 to 97,0 to 0.2,0.35 to 0.75,0.9 to 1.1,0 to 0.4,0 to 0.2,0.17 to 0.23,0.9 to 1.2,0.6 to 0.8,0 to 0.020,0 to 0.015,NA,4.4,NA,NA,0.015 to 0.080,0.070 to 0.15,NA,270,500,56,430,46,NA,NA,NA,NA,NA,0 to 0.020,0 to 0.020,NA,560,NA,NA,NA,NA,0.0010 to 0.010,NA,NA,NA,NA,NA,NA,NA,NA
EN-1.7767-12CrMoV12-10-Chromium-Molybdenum-Steel,190,20,0.29,74,670 to 690,460 to 500,250,1470,1430,470,40,13,7.7,8.9,4.5,7.9,2.4,33,64,120 to 130,570 to 650,13,24,24,22,11,19 to 20,93.8 to 95.8,0 to 0.25,0.3 to 0.6,0.9 to 1.1,0 to 0.15,0 to 0.25,0.1 to 0.15,2.8 to 3.3,0.2 to 0.3,0 to 0.015,0 to 0.0050,NA,6.4,0 to 0.070,0 to 0.012,NA,0 to 0.030,NA,200 to 210,320 to 340,NA,480,46,NA,NA,NA,NA,NA,NA,NA,NA,420 to 430,NA,NA,NA,NA,NA,NA,NA,NA,NA,NA,NA,NA,NA
EN-1.7779-20CrMoV13-5-5-Chromium-Steel,190,16,0.29,73,810,660,260,1460,1420,470,39,13,7.7,8.9,4,7.8,2.8,41,64,120,1150,13,24,29,25,11,23,93.8 to 95.4,0 to 0.3,0.3 to 0.5,0.5 to 0.6,0.15 to 0.35,0 to 0.3,0.17 to 0.23,3.0 to 3.3,0.45 to 0.55,0 to 0.025,0 to 0.010,NA,5,NA,NA,0 to 0.040,NA,NA,240,430,NA,470,38,NA,NA,NA,NA,NA,NA,NA,NA,500,NA,NA,NA,NA,NA,NA,NA,NA,NA,NA,NA,NA,NA
EN-1.8062-46SiCrMo6-Steel,190,NA,0.29,72,660 to 1910,NA,270,1440,1400,480,43,13,7.4,8.6,2.4,7.7,1.5,20,49,NA,NA,13,25,24 to 69,22 to 44,12,20 to 57,95.9 to 97.1,NA,0.5 to 0.8,0.2 to 0.3,1.3 to 1.7,NA,0.42 to 0.5,0.5 to 0.8,NA,0 to 0.025,0 to 0.025,NA,NA,NA,NA,NA,NA,NA,200 to 510,NA,NA,420,NA,NA,NA,NA,NA,NA,NA,NA,NA,NA,NA,NA,NA,NA,NA,NA,NA,NA,NA,NA,NA,NA,NA
EN-1.8063-50SiCrMo6-Steel,190,NA,0.29,72,670 to 1980,NA,270,1440,1400,480,42,13,7.5,8.8,2.6,7.7,1.6,21,51,NA,NA,13,25,24 to 71,22 to 45,11,20 to 59,95.2 to 96.4,NA,0.7 to 1.0,0.2 to 0.35,1.4 to 1.8,NA,0.46 to 0.54,0.8 to 1.1,NA,0 to 0.025,0 to 0.025,NA,NA,NA,NA,NA,NA,NA,200 to 540,NA,NA,420,NA,NA,NA,NA,NA,NA,NA,NA,NA,NA,NA,NA,NA,NA,NA,NA,NA,NA,NA,NA,NA,NA,NA
EN-1.8151-45SiCrV6-2-Steel,190,NA,0.29,72,670 to 1940,NA,270,1440,1400,480,50,13,7.4,8.6,2.2,7.7,1.8,25,49,NA,NA,13,25,24 to 70,22 to 45,14,20 to 58,95.9 to 97.2,NA,0.6 to 0.9,NA,1.3 to 1.7,NA,0.4 to 0.5,0.4 to 0.8,0.1 to 0.2,0 to 0.025,0 to 0.025,NA,NA,NA,NA,NA,NA,NA,200 to 540,NA,NA,410,NA,NA,NA,NA,NA,NA,NA,NA,NA,NA,NA,NA,NA,NA,NA,NA,NA,NA,NA,NA,NA,NA,NA
EN-1.8152-54SiCrV6-Steel,190,NA,0.29,72,660 to 2010,NA,270,1440,1400,480,47,13,7.4,8.6,2.2,7.7,1.8,25,49,NA,NA,13,25,24 to 72,22 to 46,13,20 to 60,96 to 97.2,NA,0.5 to 0.8,NA,1.2 to 1.6,NA,0.51 to 0.59,0.5 to 0.8,0.1 to 0.2,0 to 0.025,0 to 0.025,NA,NA,NA,NA,NA,NA,NA,200 to 540,NA,NA,410,NA,NA,NA,NA,NA,NA,NA,NA,NA,NA,NA,NA,NA,NA,NA,NA,NA,NA,NA,NA,NA,NA,NA
EN-1.8153-60SiCrV7-Steel,190,NA,0.29,72,670 to 2040,NA,270,1440,1390,480,45,13,7.4,8.7,2.1,7.7,1.8,25,48,NA,NA,13,25,24 to 74,22 to 46,12,20 to 62,95.7 to 96.9,NA,0.7 to 1.0,NA,1.5 to 2.0,NA,0.56 to 0.64,0.2 to 0.4,0.1 to 0.2,0 to 0.025,0 to 0.025,NA,NA,NA,NA,NA,NA,NA,200 to 570,NA,NA,410,NA,NA,NA,NA,NA,NA,NA,NA,NA,NA,NA,NA,NA,NA,NA,NA,NA,NA,NA,NA,NA,NA,NA
EN-1.8159-51CrV4-Chromium-Vanadium-Steel,190,NA,0.29,73,660 to 1980,NA,250,1460,1410,470,46,13,7.3,8.4,2.3,7.8,1.9,26,52,NA,NA,13,24,23 to 70,21 to 45,13,19 to 58,96.4 to 97.8,NA,0.7 to 1.1,NA,0 to 0.4,NA,0.47 to 0.55,0.9 to 1.2,0.1 to 0.25,0 to 0.035,0 to 0.035,NA,NA,NA,NA,NA,NA,NA,200 to 360,NA,NA,420,NA,NA,NA,NA,NA,NA,NA,NA,NA,NA,NA,NA,NA,NA,NA,NA,NA,NA,NA,NA,NA,NA,NA
EN-1.8201-7CrWVMoNb9-6-Chromium-Tungsten-Steel,190,20,0.29,74,630,450,250,1500,1450,470,40,13,7.8,8.8,7,8,2.5,36,59,110,530,13,24,22,20,11,18,93.6 to 96.2,NA,0.1 to 0.6,0.050 to 0.3,0 to 0.5,NA,0.040 to 0.1,1.9 to 2.6,0.2 to 0.3,0 to 0.030,0 to 0.010,NA,5.7,0.020 to 0.080,0 to 0.015,0 to 0.030,0.0050 to 0.060,NA,190,310,NA,450,38,1.5 to 1.8,NA,NA,NA,NA,NA,NA,NA,390,NA,NA,NA,NA,0.0010 to 0.0060,NA,NA,NA,NA,NA,NA,NA,NA
EN-1.8503-20CrMoV5-7-Nitriding-Steel,190,16,0.29,73,1000,910,250,1470,1420,470,41,13,7.4,8.5,3.3,7.8,2.3,33,57,150,2200,13,24,35,28,11,29,95.8 to 97.5,NA,0.4 to 0.8,0.65 to 0.8,0 to 0.4,NA,0.16 to 0.24,1.2 to 1.5,0.25 to 0.35,0 to 0.025,0 to 0.035,NA,3.7,NA,NA,0 to 0.3,NA,NA,300,600,NA,440,39,NA,NA,NA,NA,NA,NA,NA,NA,610,NA,NA,NA,NA,NA,NA,NA,NA,NA,NA,NA,NA,NA
EN-1.8505-32CrAlMo7-10-Nitriding-Steel,190,13,0.29,73,1050,860,250,1450,1410,480,39,13,7.5,8.7,2.8,7.8,1.6,22,65,120,1950,13,25,37,30,11,31,95.4 to 97.1,NA,0.4 to 0.7,0.2 to 0.4,0 to 0.4,NA,0.28 to 0.35,1.5 to 1.8,NA,0 to 0.025,0 to 0.035,NA,2.6,NA,NA,0.8 to 1.2,NA,NA,320,540,NA,440,28,NA,NA,NA,NA,NA,NA,NA,NA,630,NA,NA,NA,NA,NA,NA,NA,NA,NA,NA,NA,NA,NA
EN-1.8507-34CrAlMo5-10-Nitriding-Steel,190,16,0.29,72,900,670,250,1450,1410,480,41,13,7.4,8.5,2.5,7.8,1.6,21,63,130,1210,13,24,32,27,11,26,96.1 to 97.7,NA,0.4 to 0.7,0.15 to 0.25,0 to 0.4,NA,0.3 to 0.37,1.0 to 1.3,NA,0 to 0.025,0 to 0.035,NA,NA,NA,NA,0.8 to 1.2,NA,NA,270,440,NA,430,40,NA,NA,NA,NA,NA,NA,NA,NA,550,NA,NA,NA,NA,NA,NA,NA,NA,NA,NA,NA,NA,NA
EN-1.8509-41CrAlMo7-10-Nitriding-Steel,190,11,0.29,73,1130,940,250,1450,1410,480,39,13,7.5,8.6,2.8,7.8,1.6,22,65,120,2340,13,25,40,31,10,33,95.5 to 97.1,NA,0.4 to 0.7,0.2 to 0.35,0 to 0.4,NA,0.38 to 0.45,1.5 to 1.8,NA,0 to 0.025,0 to 0.035,NA,2.6,NA,NA,0.8 to 1.2,NA,NA,340,580,NA,440,29,NA,NA,NA,NA,NA,NA,NA,NA,680,NA,NA,NA,NA,NA,NA,NA,NA,NA,NA,NA,NA,NA
EN-1.8515-31CrMo12-Nitriding-Steel,190,11,0.29,74,1130,940,250,1460,1420,470,40,13,7.6,8.7,3.5,7.8,1.6,22,60,120,2310,13,24,40,31,11,33,94.7 to 96.5,0 to 0.3,0.4 to 0.7,0.3 to 0.5,0 to 0.4,NA,0.28 to 0.35,2.8 to 3.3,NA,0 to 0.025,0 to 0.035,NA,4.4,NA,NA,NA,NA,NA,340,580,NA,470,29,NA,NA,NA,NA,NA,NA,NA,NA,680,NA,NA,NA,NA,NA,NA,NA,NA,NA,NA,NA,NA,NA
EN-1.8516-24CrMo13-6-Nitriding-Steel,190,11,0.29,74,1100,910,260,1460,1420,470,39,13,7.6,8.7,3.7,7.8,1.7,22,61,120,2190,13,24,39,30,10,32,94.6 to 96.1,NA,0.4 to 0.7,0.5 to 0.7,0 to 0.4,NA,0.2 to 0.27,3.0 to 3.5,NA,0 to 0.025,0 to 0.035,NA,5.2,NA,NA,NA,NA,NA,330,570,NA,470,28,NA,NA,NA,NA,NA,NA,NA,NA,660,NA,NA,NA,NA,NA,NA,NA,NA,NA,NA,NA,NA,NA
EN-1.8519-31CrMoV9-Nitriding-Steel,190,10,0.29,73,1200,1030,250,1460,1420,470,40,13,7.4,8.6,3.1,7.8,1.9,26,58,120,2790,13,24,43,32,11,35,95.7 to 97.1,NA,0.4 to 0.7,0.15 to 0.25,0 to 0.4,NA,0.27 to 0.34,2.3 to 2.7,0.1 to 0.2,0 to 0.025,0 to 0.035,NA,3.2,NA,NA,NA,NA,NA,360,630,NA,450,28,NA,NA,NA,NA,NA,NA,NA,NA,710,NA,NA,NA,NA,NA,NA,NA,NA,NA,NA,NA,NA,NA
EN-1.8522-33CrMoV12-9-High-Temperature-Bearing-Steel,190,NA,0.29,74,730 to 1250,NA,260,1460,1420,470,39,13,7.8,8.9,4.2,7.8,2.2,31,63,NA,NA,13,24,26 to 44,23 to 33,11,21 to 36,93.7 to 96,0 to 0.3,0.4 to 0.7,0.7 to 1.2,0 to 0.4,0 to 0.1,0.29 to 0.36,2.8 to 3.3,0.15 to 0.25,0 to 0.025,0 to 0.035,NA,6.2,NA,NA,NA,NA,NA,220 to 380,NA,NA,470,NA,NA,NA,NA,NA,NA,NA,NA,NA,NA,NA,NA,NA,NA,NA,NA,NA,NA,NA,NA,NA,NA,NA
EN-1.8523-40CrMoV13-9-Nitriding-Steel,190,15,0.29,74,1000,800,260,1460,1420,470,39,13,7.8,9,4.2,7.8,2.2,31,64,140,1700,13,24,36,28,10,29,93.5 to 95.7,NA,0.4 to 0.7,0.8 to 1.1,0 to 0.4,NA,0.35 to 0.45,3.0 to 3.5,0.15 to 0.25,0 to 0.035,0 to 0.035,NA,6.4,NA,NA,NA,NA,NA,300,530,NA,480,36,NA,NA,NA,NA,NA,NA,NA,NA,610,NA,NA,NA,NA,NA,NA,NA,NA,NA,NA,NA,NA,NA
EN-1.8527-8CrMo16-5-Nitriding-Steel,190,16,0.29,74,900,800,260,1460,1420,470,41,13,7.8,9,4,7.8,1.7,23,66,140,1670,14,24,32,26,11,26,93.2 to 95.1,NA,0.85 to 1.2,0.4 to 0.6,0 to 0.4,0 to 0.25,0.040 to 0.12,3.7 to 4.3,NA,0 to 0.025,0 to 0.035,NA,5.7,NA,NA,NA,NA,NA,270,520,NA,490,39,NA,NA,NA,NA,NA,NA,NA,NA,550,NA,NA,NA,NA,NA,NA,NA,NA,NA,NA,NA,NA,NA
EN-1.8550-34CrAlNi7-10-Nitriding-Steel,190,11,0.29,73,1000,760,250,1450,1410,480,40,13,7.6,8.8,3.4,7.8,1.7,23,67,100,1550,13,24,36,29,11,29,94.4 to 96.3,0.85 to 1.2,0.4 to 0.7,0.15 to 0.25,0 to 0.4,NA,0.3 to 0.37,1.5 to 1.8,NA,0 to 0.025,0 to 0.035,NA,2.3,NA,NA,0.8 to 1.2,NA,NA,300,470,NA,440,34,NA,NA,NA,NA,NA,NA,NA,NA,600,NA,NA,NA,NA,NA,NA,NA,NA,NA,NA,NA,NA,NA
EN-1.8818-S275M-Steel,190,27,0.29,73,440,270,250,1460,1420,470,48,13,7.4,8.5,2.4,7.8,1.6,21,49,110,200,13,24,16,16,13,13,95.9 to 99.985,0 to 0.35,0 to 1.6,0 to 0.13,0 to 0.55,0 to 0.6,0 to 0.15,0 to 0.35,0 to 0.1,0 to 0.035,0 to 0.030,NA,NA,0 to 0.060,0 to 0.017,0.015 to 0.034,0 to 0.060,NA,130,200,NA,400,48,NA,NA,NA,NA,NA,NA,NA,NA,280,NA,NA,NA,NA,NA,NA,NA,NA,NA,NA,NA,NA,NA
EN-1.8819-S275ML-Steel,190,27,0.29,73,440,270,250,1460,1420,470,48,13,7.4,8.5,2.4,7.8,1.6,21,49,100,190,13,24,16,16,13,13,95.9 to 99.985,0 to 0.35,0 to 1.6,0 to 0.13,0 to 0.55,0 to 0.6,0 to 0.15,0 to 0.35,0 to 0.1,0 to 0.030,0 to 0.025,NA,NA,0 to 0.060,0 to 0.017,0.015 to 0.034,0 to 0.060,NA,130,200,NA,400,49,NA,NA,NA,NA,NA,NA,NA,NA,280,NA,NA,NA,NA,NA,NA,NA,NA,NA,NA,NA,NA,NA
EN-1.8821-P355M-Steel,190,25,0.29,73,530,390,250,1460,1420,470,49,13,7.3,8.3,2.3,7.8,1.6,21,48,120,400,13,24,19,19,13,16,96.8 to 99.98,0 to 0.5,0 to 1.6,0 to 0.2,0 to 0.5,NA,0 to 0.14,NA,0 to 0.1,0 to 0.025,0 to 0.010,NA,NA,0 to 0.050,0 to 0.015,0.020 to 0.030,0 to 0.050,NA,160,280,NA,400,68,NA,NA,NA,NA,NA,NA,NA,NA,340,NA,NA,NA,NA,NA,NA,NA,NA,NA,NA,NA,NA,NA
EN-1.8823-S355M-Steel,190,25,0.29,73,530,360,250,1460,1420,470,47,13,7.5,8.6,2.4,7.8,1.6,22,49,120,360,13,24,19,19,13,16,95.6 to 99.985,0 to 0.55,0 to 1.7,0 to 0.13,0 to 0.55,0 to 0.6,0 to 0.16,0 to 0.35,0 to 0.12,0 to 0.035,0 to 0.030,NA,NA,0 to 0.060,0 to 0.017,0.015 to 0.034,0 to 0.060,NA,160,270,NA,410,48,NA,NA,NA,NA,NA,NA,NA,NA,340,NA,NA,NA,NA,NA,NA,NA,NA,NA,NA,NA,NA,NA
EN-1.8824-P420M-Steel,190,22,0.29,73,580,440,250,1460,1420,470,49,13,7.3,8.4,2.3,7.8,1.6,21,48,120,530,13,24,21,20,13,17,96.6 to 99.98,0 to 0.5,0 to 1.7,0 to 0.2,0 to 0.5,NA,0 to 0.16,NA,0 to 0.1,0 to 0.025,0 to 0.010,NA,NA,0 to 0.050,0 to 0.020,0.020 to 0.040,0 to 0.050,NA,170,310,NA,400,67,NA,NA,NA,NA,NA,NA,NA,NA,370,NA,NA,NA,NA,NA,NA,NA,NA,NA,NA,NA,NA,NA
EN-1.8825-S420M-Steel,190,22,0.29,73,570,420,250,1460,1420,470,44,13,7.5,8.6,2.6,7.8,1.7,23,50,110,460,13,24,20,19,12,17,95.1 to 99.985,0 to 0.85,0 to 1.8,0 to 0.23,0 to 0.55,0 to 0.6,0 to 0.18,0 to 0.35,0 to 0.14,0 to 0.035,0 to 0.030,NA,NA,0 to 0.060,0 to 0.027,0.015 to 0.054,0 to 0.060,NA,170,290,NA,410,58,NA,NA,NA,NA,NA,NA,NA,NA,360,NA,NA,NA,NA,NA,NA,NA,NA,NA,NA,NA,NA,NA
EN-1.8826-P460M-Steel,190,19,0.29,73,630,480,250,1460,1420,470,49,13,7.3,8.4,2.3,7.8,1.6,21,48,110,620,13,24,22,21,13,18,96.5 to 99.98,0 to 0.5,0 to 1.7,0 to 0.2,0 to 0.6,NA,0 to 0.16,NA,0 to 0.1,0 to 0.025,0 to 0.010,NA,NA,0 to 0.050,0 to 0.020,0.020 to 0.040,0 to 0.050,NA,190,330,NA,400,68,NA,NA,NA,NA,NA,NA,NA,NA,390,NA,NA,NA,NA,NA,NA,NA,NA,NA,NA,NA,NA,NA
EN-1.8827-S460M-Steel,190,19,0.29,73,610,440,250,1460,1420,470,44,13,7.6,8.7,2.6,7.8,1.7,23,50,110,510,13,24,21,20,12,18,95 to 99.985,0 to 0.85,0 to 1.8,0 to 0.23,0 to 0.65,0 to 0.6,0 to 0.18,0 to 0.35,0 to 0.14,0 to 0.035,0 to 0.030,NA,NA,0 to 0.060,0 to 0.027,0.015 to 0.054,0 to 0.060,NA,180,300,NA,410,58,NA,NA,NA,NA,NA,NA,NA,NA,380,NA,NA,NA,NA,NA,NA,NA,NA,NA,NA,NA,NA,NA
EN-1.8828-P420ML2-Steel,190,22,0.29,73,580,440,250,1460,1420,470,49,13,7.3,8.4,2.3,7.8,1.6,21,48,120,530,13,24,21,20,13,17,96.7 to 99.98,0 to 0.5,0 to 1.7,0 to 0.2,0 to 0.5,NA,0 to 0.16,NA,0 to 0.1,0 to 0.020,0 to 0.0050,NA,NA,0 to 0.050,0 to 0.020,0.020 to 0.040,0 to 0.050,NA,170,310,NA,400,110,NA,NA,NA,NA,NA,NA,NA,NA,370,NA,NA,NA,NA,NA,NA,NA,NA,NA,NA,NA,NA,NA
EN-1.8831-P460ML2-Steel,190,19,0.29,73,630,480,250,1460,1420,470,49,13,7.3,8.4,2.3,7.8,1.6,21,48,110,620,13,24,22,21,13,18,96.6 to 99.98,0 to 0.5,0 to 1.7,0 to 0.2,0 to 0.6,NA,0 to 0.16,NA,0 to 0.1,0 to 0.020,0 to 0.0050,NA,NA,0 to 0.050,0 to 0.020,0.020 to 0.040,0 to 0.050,NA,190,330,NA,400,110,NA,NA,NA,NA,NA,NA,NA,NA,390,NA,NA,NA,NA,NA,NA,NA,NA,NA,NA,NA,NA,NA
EN-1.8832-P355ML1-Steel,190,25,0.29,73,530,390,250,1460,1420,470,49,13,7.3,8.3,2.3,7.8,1.6,21,48,120,410,13,24,19,19,13,16,96.8 to 99.98,0 to 0.5,0 to 1.6,0 to 0.2,0 to 0.5,NA,0 to 0.14,NA,0 to 0.1,0 to 0.020,0 to 0.0080,NA,NA,0 to 0.050,0 to 0.015,0.020 to 0.030,0 to 0.050,NA,160,290,NA,400,90,NA,NA,NA,NA,NA,NA,NA,NA,340,NA,NA,NA,NA,NA,NA,NA,NA,NA,NA,NA,NA,NA
EN-1.8833-P355ML2-Steel,190,25,0.29,73,530,390,250,1460,1420,470,49,13,7.3,8.3,2.3,7.8,1.6,21,48,120,400,13,24,19,19,13,16,96.8 to 99.98,0 to 0.5,0 to 1.6,0 to 0.2,0 to 0.5,NA,0 to 0.14,NA,0 to 0.1,0 to 0.020,0 to 0.0050,NA,NA,0 to 0.050,0 to 0.015,0.020 to 0.030,0 to 0.050,NA,160,280,NA,400,110,NA,NA,NA,NA,NA,NA,NA,NA,340,NA,NA,NA,NA,NA,NA,NA,NA,NA,NA,NA,NA,NA
EN-1.8834-S355ML-Steel,190,25,0.29,73,530,360,250,1460,1420,470,47,13,7.5,8.6,2.4,7.8,1.6,22,49,120,340,13,24,19,19,13,16,95.6 to 99.985,0 to 0.55,0 to 1.7,0 to 0.13,0 to 0.55,0 to 0.6,0 to 0.16,0 to 0.35,0 to 0.12,0 to 0.030,0 to 0.025,NA,NA,0 to 0.060,0 to 0.017,0.015 to 0.034,0 to 0.060,NA,160,260,NA,410,49,NA,NA,NA,NA,NA,NA,NA,NA,340,NA,NA,NA,NA,NA,NA,NA,NA,NA,NA,NA,NA,NA
EN-1.8835-P420ML1-Steel,190,21,0.29,73,580,440,250,1460,1420,470,49,13,7.3,8.4,2.3,7.8,1.6,21,48,110,510,13,24,21,20,13,17,96.7 to 99.98,0 to 0.5,0 to 1.7,0 to 0.2,0 to 0.5,NA,0 to 0.16,NA,0 to 0.1,0 to 0.020,0 to 0.0080,NA,NA,0 to 0.050,0 to 0.020,0.020 to 0.040,0 to 0.050,NA,180,310,NA,400,91,NA,NA,NA,NA,NA,NA,NA,NA,360,NA,NA,NA,NA,NA,NA,NA,NA,NA,NA,NA,NA,NA
EN-1.8836-S420ML-Steel,190,21,0.29,73,570,410,250,1460,1420,470,44,13,7.5,8.6,2.6,7.8,1.7,23,50,110,450,13,24,20,19,12,17,95.1 to 99.985,0 to 0.85,0 to 1.8,0 to 0.23,0 to 0.55,0 to 0.6,0 to 0.18,0 to 0.35,0 to 0.14,0 to 0.030,0 to 0.025,NA,NA,0 to 0.060,0 to 0.027,0.015 to 0.054,0 to 0.060,NA,170,290,NA,410,58,NA,NA,NA,NA,NA,NA,NA,NA,360,NA,NA,NA,NA,NA,NA,NA,NA,NA,NA,NA,NA,NA
EN-1.8837-P460ML1-Steel,190,19,0.29,73,630,490,250,1460,1420,470,49,13,7.3,8.4,2.3,7.8,1.6,21,48,110,640,13,24,22,21,13,18,96.6 to 99.98,0 to 0.5,0 to 1.7,0 to 0.2,0 to 0.6,NA,0 to 0.16,NA,0 to 0.1,0 to 0.020,0 to 0.0050,NA,NA,0 to 0.050,0 to 0.020,0.020 to 0.040,0 to 0.050,NA,190,340,NA,400,90,NA,NA,NA,NA,NA,NA,NA,NA,390,NA,NA,NA,NA,NA,NA,NA,NA,NA,NA,NA,NA,NA
EN-1.8838-S460ML-Steel,190,19,0.29,73,610,430,250,1460,1420,470,44,13,7.6,8.7,2.6,7.8,1.7,23,50,100,500,13,24,21,20,12,18,95 to 99.985,0 to 0.85,0 to 1.8,0 to 0.23,0 to 0.65,0 to 0.6,0 to 0.18,0 to 0.35,0 to 0.14,0 to 0.030,0 to 0.025,NA,NA,0 to 0.060,0 to 0.027,0.015 to 0.054,0 to 0.060,NA,180,290,NA,410,58,NA,NA,NA,NA,NA,NA,NA,NA,380,NA,NA,NA,NA,NA,NA,NA,NA,NA,NA,NA,NA,NA
