Repository: dovahkiin0022/dummy_group_repository

# dummy_group_repositiory
Reinhart group project template

# Problem Statement

## Data files
* `data/hw5-iron-alloy.csv`: a tabulated data file for about 1300 different iron alloys and their properties

## Objective
We want to predict the `Ultimate Tensile Strength` of alloys as a function of their composition.

## Note about creating yml files
You may want to leave the requirements very loosely defined so conda can locate correct dependencies on different platforms. This is achieved using the `--from-history` flag, like so:
`conda env export -n dummy_repository -f environment.yml --from-history`

File: data/hw5-iron-alloy.csv (part 6 of 12)
Names,"Elastic (Young's, Tensile) Modulus",Elongation at Break,Poisson's Ratio,Shear Modulus,Tensile Strength: Ultimate (UTS),Tensile Strength: Yield (Proof),Latent Heat of Fusion,Melting Completion (Liquidus),Melting Onset (Solidus),Specific Heat Capacity,Thermal Conductivity,Thermal Expansion,Electrical Conductivity: Equal Volume,Electrical Conductivity: Equal Weight (Specific),Base Metal Price,Density,Embodied Carbon,Embodied Energy,Embodied Water,Resilience: Ultimate (Unit Rupture Work),Resilience: Unit (Modulus of Resilience),Stiffness to Weight: Axial,Stiffness to Weight: Bending,Strength to Weight: Axial,Strength to Weight: Bending,Thermal Diffusivity,Thermal Shock Resistance,Iron (Fe)Fe,Nickel (Ni)Ni,Manganese (Mn)Mn,Molybdenum (Mo)Mo,Silicon (Si)Si,Copper (Cu)Cu,Carbon (C)C,Chromium (Cr)Cr,Vanadium (V)V,Phosphorus (P)P,Sulfur (S)S,Residualsres.,PREN (Pitting Resistance),Niobium (Nb)Nb,Nitrogen (N)N,Aluminum (Al)Al,Titanium (Ti)Ti,Zirconium (Zr)Zr,Brinell Hardness,Fatigue Strength,Reduction in Area,Maximum Temperature: Mechanical,Impact Strength: V-Notched Charpy,Tungsten (W)W,Maximum Temperature: Corrosion,Selenium (Se)Se,Cobalt (Co)Co,Magnesium (Mg)Mg,Tin (Sn)Sn,Arsenic (As)As,Fracture Toughness,Shear Strength,Compressive (Crushing) Strength,Curie Temperature,Rockwell C Hardness,Calcium (Ca)Ca,Boron (B)B,Oxygen (O)O,Rockwell B Hardness,Calomel Potential,Tantalum (Ta)Ta,Cerium (Ce)Ce,Lanthanum (La)La,Lead (Pb)Pb,Zinc (Zn)Zn
EN-1.8864-P460QL2-Nickel-Steel,190,22,0.29,73,610,460,250,1460,1420,470,39,13,7.5,8.6,2.8,7.9,1.7,22,50,120,550,13,24,22,20,10,18,95.1 to 100,0 to 1.0,0 to 1.7,0 to 0.5,0 to 0.5,0 to 0.3,0 to 0.18,0 to 0.5,0 to 0.080,0 to 0.020,0 to 0.0050,NA,NA,0 to 0.050,0 to 0.015,NA,0 to 0.030,0 to 0.050,180,320,NA,410,110,NA,NA,NA,NA,NA,NA,NA,NA,380,NA,NA,NA,NA,0 to 0.0050,NA,NA,NA,NA,NA,NA,NA,NA
EN-1.8865-P500QL2-Nickel-Steel,190,19,0.29,73,660,500,250,1460,1420,470,39,13,7.8,8.9,3.2,7.9,1.8,24,52,120,670,13,24,23,21,10,19,93.6 to 100,0 to 1.5,0 to 1.7,0 to 0.7,0 to 0.6,0 to 0.3,0 to 0.18,0 to 1.0,0 to 0.080,0 to 0.020,0 to 0.0050,NA,NA,0 to 0.050,0 to 0.015,NA,0 to 0.050,0 to 0.15,200,340,NA,420,110,NA,NA,NA,NA,NA,NA,NA,NA,410,NA,NA,NA,NA,0 to 0.0050,NA,NA,NA,NA,NA,NA,NA,NA
EN-1.8866-P355Q-Steel,190,25,0.29,73,540,350,250,1460,1420,470,48,13,7.3,8.4,2.4,7.9,1.6,21,48,120,330,13,24,19,19,13,16,96.3 to 100,0 to 0.5,0 to 1.5,0 to 0.25,0 to 0.4,0 to 0.3,0 to 0.16,0 to 0.3,0 to 0.060,0 to 0.025,0 to 0.010,NA,NA,0 to 0.050,0 to 0.015,NA,0 to 0.030,0 to 0.050,160,260,NA,410,67,NA,NA,NA,NA,NA,NA,NA,NA,350,NA,NA,NA,NA,0 to 0.0050,NA,NA,NA,NA,NA,NA,NA,NA
EN-1.8867-P355QH-Steel,190,25,0.29,73,540,360,250,1460,1420,470,48,13,7.3,8.4,2.4,7.9,1.6,21,48,120,340,13,24,19,19,13,16,96.3 to 100,0 to 0.5,0 to 1.5,0 to 0.25,0 to 0.4,0 to 0.3,0 to 0.16,0 to 0.3,0 to 0.060,0 to 0.025,0 to 0.010,NA,NA,0 to 0.050,0 to 0.015,NA,0 to 0.030,0 to 0.050,160,260,NA,410,68,NA,NA,NA,NA,NA,NA,NA,NA,350,NA,NA,NA,NA,0 to 0.0050,NA,NA,NA,NA,NA,NA,NA,NA
EN-1.8868-P355QL1-Steel,190,25,0.29,73,540,350,250,1460,1420,470,48,13,7.3,8.4,2.4,7.9,1.6,21,48,120,330,13,24,19,19,13,16,96.4 to 100,0 to 0.5,0 to 1.5,0 to 0.25,0 to 0.4,0 to 0.3,0 to 0.16,0 to 0.3,0 to 0.060,0 to 0.020,0 to 0.0080,NA,NA,0 to 0.050,0 to 0.015,NA,0 to 0.030,0 to 0.050,160,260,NA,410,90,NA,NA,NA,NA,NA,NA,NA,NA,350,NA,NA,NA,NA,0 to 0.0050,NA,NA,NA,NA,NA,NA,NA,NA
EN-1.8869-P355QL2-Steel,190,25,0.29,73,540,360,250,1460,1420,470,48,13,7.3,8.4,2.4,7.9,1.6,21,48,120,340,13,24,19,19,13,16,96.4 to 100,0 to 0.5,0 to 1.5,0 to 0.25,0 to 0.4,0 to 0.3,0 to 0.16,0 to 0.3,0 to 0.060,0 to 0.020,0 to 0.0050,NA,NA,0 to 0.050,0 to 0.015,NA,0 to 0.030,0 to 0.050,160,260,NA,410,110,NA,NA,NA,NA,NA,NA,NA,NA,350,NA,NA,NA,NA,0 to 0.0050,NA,NA,NA,NA,NA,NA,NA,NA
EN-1.8870-P460Q-Nickel-Steel,190,21,0.29,73,610,450,250,1460,1420,470,39,13,7.5,8.6,2.8,7.9,1.7,22,50,120,530,13,24,22,20,10,18,95.1 to 100,0 to 1.0,0 to 1.7,0 to 0.5,0 to 0.5,0 to 0.3,0 to 0.18,0 to 0.5,0 to 0.080,0 to 0.025,0 to 0.010,NA,NA,0 to 0.050,0 to 0.015,NA,0 to 0.030,0 to 0.050,180,310,NA,410,67,NA,NA,NA,NA,NA,NA,NA,NA,380,NA,NA,NA,NA,0 to 0.0050,NA,NA,NA,NA,NA,NA,NA,NA
EN-1.8871-P460QH-Nickel-Steel,190,22,0.29,73,610,460,250,1460,1420,470,39,13,7.5,8.6,2.8,7.9,1.7,22,50,120,550,13,24,22,20,10,18,95.1 to 100,0 to 1.0,0 to 1.7,0 to 0.5,0 to 0.5,0 to 0.3,0 to 0.18,0 to 0.5,0 to 0.080,0 to 0.025,0 to 0.010,NA,NA,0 to 0.050,0 to 0.015,NA,0 to 0.030,0 to 0.050,180,320,NA,410,68,NA,NA,NA,NA,NA,NA,NA,NA,380,NA,NA,NA,NA,0 to 0.0050,NA,NA,NA,NA,NA,NA,NA,NA
EN-1.8872-P460QL1-Nickel-Steel,190,21,0.29,73,610,450,250,1460,1420,470,39,13,7.5,8.6,2.8,7.9,1.7,22,50,120,530,13,24,22,20,10,18,95.1 to 100,0 to 1.0,0 to 1.7,0 to 0.5,0 to 0.5,0 to 0.3,0 to 0.18,0 to 0.5,0 to 0.080,0 to 0.020,0 to 0.0080,NA,NA,0 to 0.050,0 to 0.015,NA,0 to 0.030,0 to 0.050,180,310,NA,410,90,NA,NA,NA,NA,NA,NA,NA,NA,380,NA,NA,NA,NA,0 to 0.0050,NA,NA,NA,NA,NA,NA,NA,NA
EN-1.8873-P500Q-Nickel-Steel,190,19,0.29,73,660,490,250,1460,1420,470,39,13,7.8,8.9,3.2,7.9,1.8,24,52,110,650,13,24,23,21,10,19,93.6 to 100,0 to 1.5,0 to 1.7,0 to 0.7,0 to 0.6,0 to 0.3,0 to 0.18,0 to 1.0,0 to 0.080,0 to 0.025,0 to 0.010,NA,NA,0 to 0.050,0 to 0.015,NA,0 to 0.050,0 to 0.15,200,340,NA,420,67,NA,NA,NA,NA,NA,NA,NA,NA,410,NA,NA,NA,NA,0 to 0.0050,NA,NA,NA,NA,NA,NA,NA,NA
EN-1.8874-P500QH-Nickel-Steel,190,19,0.29,73,660,500,250,1460,1420,470,39,13,7.8,8.9,3.2,7.9,1.8,24,52,120,670,13,24,23,21,10,19,93.6 to 100,0 to 1.5,0 to 1.7,0 to 0.7,0 to 0.6,0 to 0.3,0 to 0.18,0 to 1.0,0 to 0.080,0 to 0.025,0 to 0.010,NA,NA,0 to 0.050,0 to 0.015,NA,0 to 0.050,0 to 0.15,200,340,NA,420,68,NA,NA,NA,NA,NA,NA,NA,NA,410,NA,NA,NA,NA,0 to 0.0050,NA,NA,NA,NA,NA,NA,NA,NA
EN-1.8875-P500QL1-Nickel-Steel,190,19,0.29,73,660,490,250,1460,1420,470,39,13,7.8,8.9,3.2,7.9,1.8,24,52,110,650,13,24,23,21,10,19,93.6 to 100,0 to 1.5,0 to 1.7,0 to 0.7,0 to 0.6,0 to 0.3,0 to 0.18,0 to 1.0,0 to 0.080,0 to 0.020,0 to 0.0080,NA,NA,0 to 0.050,0 to 0.015,NA,0 to 0.050,0 to 0.15,200,340,NA,420,90,NA,NA,NA,NA,NA,NA,NA,NA,410,NA,NA,NA,NA,0 to 0.0050,NA,NA,NA,NA,NA,NA,NA,NA
EN-1.8879-P690Q-Nickel-Steel,190,16,0.29,73,830,710,260,1460,1420,470,40,13,8.1,9.3,3.7,7.8,1.9,26,54,120,1320,13,24,29,25,11,24,91.9 to 100,0 to 2.5,0 to 1.7,0 to 0.7,0 to 0.8,0 to 0.3,0 to 0.2,0 to 1.5,0 to 0.12,0 to 0.025,0 to 0.010,NA,2,0 to 0.060,0 to 0.015,NA,0 to 0.050,0 to 0.15,250,460,NA,420,67,NA,NA,NA,NA,NA,NA,NA,NA,510,NA,NA,NA,NA,0 to 0.0050,NA,NA,NA,NA,NA,NA,NA,NA
EN-1.8880-P690QH-Nickel-Steel,190,16,0.29,73,830,720,260,1460,1420,470,40,13,8.1,9.3,3.7,7.8,1.9,26,54,130,1370,13,24,29,25,11,24,91.9 to 100,0 to 2.5,0 to 1.7,0 to 0.7,0 to 0.8,0 to 0.3,0 to 0.2,0 to 1.5,0 to 0.12,0 to 0.025,0 to 0.010,NA,2,0 to 0.060,0 to 0.015,NA,0 to 0.050,0 to 0.15,250,470,NA,420,68,NA,NA,NA,NA,NA,NA,NA,NA,510,NA,NA,NA,NA,0 to 0.0050,NA,NA,NA,NA,NA,NA,NA,NA
EN-1.8881-P690QL1-Nickel-Steel,190,16,0.29,73,830,710,260,1460,1420,470,40,13,8.1,9.3,3.7,7.8,1.9,26,54,120,1320,13,24,29,25,11,24,91.9 to 100,0 to 2.5,0 to 1.7,0 to 0.7,0 to 0.8,0 to 0.3,0 to 0.2,0 to 1.5,0 to 0.12,0 to 0.020,0 to 0.0080,NA,2,0 to 0.060,0 to 0.015,NA,0 to 0.050,0 to 0.15,250,460,NA,420,90,NA,NA,NA,NA,NA,NA,NA,NA,510,NA,NA,NA,NA,0 to 0.0050,NA,NA,NA,NA,NA,NA,NA,NA
EN-1.8888-P690QL2-Nickel-Steel,190,16,0.29,73,830,720,260,1460,1420,470,40,13,8.1,9.3,3.7,7.8,1.9,26,54,130,1370,13,24,29,25,11,24,91.9 to 100,0 to 2.5,0 to 1.7,0 to 0.7,0 to 0.8,0 to 0.3,0 to 0.2,0 to 1.5,0 to 0.12,0 to 0.020,0 to 0.0050,NA,2,0 to 0.060,0 to 0.015,NA,0 to 0.050,0 to 0.15,250,470,NA,420,110,NA,NA,NA,NA,NA,NA,NA,NA,510,NA,NA,NA,NA,0 to 0.0050,NA,NA,NA,NA,NA,NA,NA,NA
EN-1.8891-E460K2-Steel,190,19,0.29,73,610,480,250,1460,1420,470,46,13,7.5,8.6,2.5,7.8,1.7,24,51,110,630,13,24,22,20,12,18,95.2 to 99,0 to 0.8,1.0 to 1.7,0 to 0.1,0 to 0.6,0 to 0.7,0 to 0.2,0 to 0.3,0 to 0.2,0 to 0.035,0 to 0.030,NA,NA,0 to 0.050,0 to 0.025,0.020 to 0.060,0 to 0.030,NA,180,330,NA,400,40,NA,NA,NA,NA,NA,NA,NA,NA,380,NA,NA,NA,NA,NA,NA,NA,NA,NA,NA,NA,NA,NA
EN-1.8893-E730K2-Steel,190,16,0.29,73,830,720,250,1460,1420,470,40,13,7.5,8.5,2.9,7.8,1.7,23,51,130,1370,13,24,29,25,11,24,95.6 to 98,0.3 to 0.7,1.4 to 1.7,0.3 to 0.45,0 to 0.5,0 to 0.2,0 to 0.2,0 to 0.3,0 to 0.12,0 to 0.025,0 to 0.025,NA,NA,0 to 0.050,0 to 0.020,0.020 to 0.060,0 to 0.050,NA,250,470,NA,410,38,NA,NA,NA,NA,NA,NA,NA,NA,510,NA,NA,NA,NA,NA,NA,NA,NA,NA,NA,NA,NA,NA
EN-1.8895-E275M-Steel,190,26,0.29,73,400,300,250,1460,1420,470,49,13,7.2,8.3,2.2,7.8,1.6,21,47,96,240,13,24,14,15,13,12,97 to 99.98,0 to 0.3,0 to 1.5,0 to 0.2,0 to 0.5,NA,0 to 0.13,NA,0 to 0.080,0 to 0.035,0 to 0.030,NA,NA,0 to 0.050,0 to 0.020,0.020 to 0.060,0 to 0.050,NA,120,220,NA,400,46,NA,NA,NA,NA,NA,NA,NA,NA,260,NA,NA,NA,NA,NA,NA,NA,NA,NA,NA,NA,NA,NA
EN-1.8896-E355M-Steel,190,24,0.29,73,510,390,250,1460,1420,470,49,13,7.2,8.3,2.2,7.8,1.6,21,47,110,400,13,24,18,18,13,15,97 to 99.98,0 to 0.3,0 to 1.5,0 to 0.2,0 to 0.5,NA,0 to 0.14,NA,0 to 0.1,0 to 0.035,0 to 0.030,NA,NA,0 to 0.050,0 to 0.020,0.020 to 0.060,0 to 0.050,NA,150,280,NA,400,45,NA,NA,NA,NA,NA,NA,NA,NA,330,NA,NA,NA,NA,NA,NA,NA,NA,NA,NA,NA,NA,NA
EN-1.8897-E420M-Steel,190,20,0.29,73,560,460,250,1460,1420,470,49,13,7.3,8.3,2.2,7.8,1.6,22,48,110,550,13,24,20,19,13,16,96.8 to 99.98,0 to 0.3,0 to 1.7,0 to 0.2,0 to 0.5,NA,0 to 0.16,NA,0 to 0.12,0 to 0.035,0 to 0.030,NA,NA,0 to 0.050,0 to 0.020,0.020 to 0.060,0 to 0.050,NA,170,320,NA,400,46,NA,NA,NA,NA,NA,NA,NA,NA,350,NA,NA,NA,NA,NA,NA,NA,NA,NA,NA,NA,NA,NA
EN-1.8898-E460M-Steel,190,18,0.29,73,600,490,250,1460,1420,470,49,13,7.3,8.4,2.2,7.8,1.6,22,48,100,650,13,24,21,20,13,18,96.7 to 99.98,0 to 0.3,0 to 1.7,0 to 0.2,0 to 0.6,NA,0 to 0.16,NA,0 to 0.12,0 to 0.035,0 to 0.030,NA,NA,0 to 0.050,0 to 0.025,0.020 to 0.060,0 to 0.050,NA,180,330,NA,400,45,NA,NA,NA,NA,NA,NA,NA,NA,370,NA,NA,NA,NA,NA,NA,NA,NA,NA,NA,NA,NA,NA
EN-1.8901-S460N-Steel,190,19,0.29,73,630,490,250,1460,1420,470,44,13,7.6,8.7,2.6,7.8,1.8,24,51,110,640,13,24,22,21,12,18,95 to 99.05,0 to 0.85,1.0 to 1.8,0 to 0.13,0 to 0.65,0 to 0.6,0 to 0.22,0 to 0.35,0 to 0.22,0 to 0.035,0 to 0.030,NA,NA,0 to 0.060,0 to 0.027,0 to 0.015,0 to 0.060,NA,190,340,NA,410,58,NA,NA,NA,NA,NA,NA,NA,NA,390,NA,NA,NA,NA,NA,NA,NA,NA,NA,NA,NA,NA,NA
EN-1.8902-S420N-Steel,190,21,0.29,73,600,420,250,1460,1420,470,44,13,7.6,8.7,2.6,7.8,1.8,24,51,110,470,13,24,21,20,12,18,95 to 99.05,0 to 0.85,1.0 to 1.8,0 to 0.13,0 to 0.65,0 to 0.6,0 to 0.22,0 to 0.35,0 to 0.22,0 to 0.035,0 to 0.030,NA,NA,0 to 0.060,0 to 0.027,0 to 0.015,0 to 0.060,NA,180,290,NA,410,58,NA,NA,NA,NA,NA,NA,NA,NA,380,NA,NA,NA,NA,NA,NA,NA,NA,NA,NA,NA,NA,NA
EN-1.8903-S460NL-Steel,190,19,0.29,73,630,480,250,1460,1420,470,46,13,7.6,8.7,2.6,7.8,1.8,24,51,110,620,13,24,22,21,12,18,95 to 99.05,0 to 0.85,1.0 to 1.8,0 to 0.13,0 to 0.65,0 to 0.6,0 to 0.22,0 to 0.35,0 to 0.22,0 to 0.030,0 to 0.025,NA,NA,0 to 0.060,0 to 0.027,0 to 0.015,0 to 0.060,NA,190,330,NA,410,58,NA,NA,NA,NA,NA,NA,NA,NA,390,NA,NA,NA,NA,NA,NA,NA,NA,NA,NA,NA,NA,NA
EN-1.8912-S420NL-Steel,190,20,0.29,73,600,410,250,1460,1420,470,46,13,7.6,8.7,2.6,7.8,1.8,24,51,110,460,13,24,21,20,12,18,95 to 99.05,0 to 0.85,1.0 to 1.8,0 to 0.13,0 to 0.65,0 to 0.6,0 to 0.22,0 to 0.35,0 to 0.22,0 to 0.030,0 to 0.025,NA,NA,0 to 0.060,0 to 0.027,0 to 0.015,0 to 0.060,NA,180,290,NA,410,58,NA,NA,NA,NA,NA,NA,NA,NA,380,NA,NA,NA,NA,NA,NA,NA,NA,NA,NA,NA,NA,NA
EN-1.8915-P460NL1-Steel,190,19,0.29,73,640,490,250,1460,1420,470,46,13,7.5,8.6,2.5,7.8,1.7,24,51,110,640,13,24,23,21,12,19,95.2 to 98.9,0 to 0.8,1.1 to 1.7,0 to 0.1,0 to 0.6,0 to 0.7,0 to 0.2,0 to 0.3,0 to 0.2,0 to 0.025,0 to 0.0080,NA,NA,0 to 0.050,0 to 0.025,0.020 to 0.050,0 to 0.030,NA,190,340,NA,400,79,NA,NA,NA,NA,NA,NA,NA,NA,400,NA,NA,NA,NA,NA,NA,NA,NA,NA,NA,NA,NA,NA
EN-1.8918-P460NL2-Steel,190,19,0.29,73,640,490,250,1460,1420,470,46,13,7.5,8.6,2.5,7.8,1.7,24,51,110,640,13,24,23,21,12,19,95.2 to 98.9,0 to 0.8,1.1 to 1.7,0 to 0.1,0 to 0.6,0 to 0.7,0 to 0.2,0 to 0.3,0 to 0.2,0 to 0.020,0 to 0.0050,NA,NA,0 to 0.050,0 to 0.025,0.020 to 0.050,0 to 0.030,NA,190,330,NA,400,88,NA,NA,NA,NA,NA,NA,NA,NA,400,NA,NA,NA,NA,NA,NA,NA,NA,NA,NA,NA,NA,NA
EN-1.8932-P420NH-Nickel-Steel,190,20,0.29,73,600,370,250,1460,1420,470,40,13,7.5,8.6,2.5,7.8,1.7,24,50,100,370,13,24,21,20,11,17,95.5 to 98.9,0 to 1.0,1.0 to 1.7,0 to 0.1,0.1 to 0.6,0 to 0.2,0 to 0.2,0 to 0.3,0 to 0.2,0 to 0.025,0 to 0.015,NA,NA,0 to 0.050,0 to 0.020,0 to 0.060,NA,NA,180,250,NA,410,NA,NA,NA,NA,NA,NA,NA,NA,NA,370,NA,NA,NA,NA,NA,NA,NA,NA,NA,NA,NA,NA,NA
EN-1.8935-P460NH-Steel,190,19,0.29,73,640,490,250,1460,1420,470,46,13,7.5,8.6,2.5,7.8,1.7,24,51,110,640,13,24,23,21,12,19,95.2 to 98.9,0 to 0.8,1.1 to 1.7,0 to 0.1,0 to 0.6,0 to 0.7,0 to 0.2,0 to 0.3,0 to 0.2,0 to 0.025,0 to 0.010,NA,NA,0 to 0.050,0 to 0.025,0.020 to 0.050,0 to 0.030,NA,190,330,NA,400,71,NA,NA,NA,NA,NA,NA,NA,NA,400,NA,NA,NA,NA,NA,NA,NA,NA,NA,NA,NA,NA,NA
EN-1.8936-P420QH-Nickel-Steel,190,20,0.29,73,600,370,250,1460,1420,470,40,13,7.5,8.6,2.5,7.8,1.7,24,50,100,370,13,24,21,20,11,17,95.5 to 98.9,0 to 1.0,1.0 to 1.7,0 to 0.1,0.1 to 0.6,0 to 0.2,0 to 0.2,0 to 0.3,0 to 0.2,0 to 0.025,0 to 0.015,NA,NA,0 to 0.050,0 to 0.020,0 to 0.060,NA,NA,180,250,NA,410,NA,NA,NA,NA,NA,NA,NA,NA,NA,370,NA,NA,NA,NA,NA,NA,NA,NA,NA,NA,NA,NA,NA
EN-1.8945-S355J0WP-Weathering-Steel,190,16,0.29,73,580,390,250,1460,1420,470,42,13,7.5,8.7,2.5,7.8,1.5,19,51,82,410,13,24,20,20,11,17,95.1 to 99.5,0 to 0.7,0 to 1.1,NA,0 to 0.8,0.2 to 0.6,0 to 0.15,0.25 to 1.4,NA,0.050 to 0.16,0 to 0.040,NA,NA,NA,0 to 0.010,NA,NA,NA,170,260,NA,420,30,NA,NA,NA,NA,NA,NA,NA,NA,350,NA,NA,NA,NA,NA,NA,NA,NA,NA,NA,NA,NA,NA
EN-1.8946-S355J2WP-Weathering-Steel,190,16,0.29,73,580,390,250,1460,1420,470,43,13,7.6,8.7,2.7,7.8,1.7,23,51,82,410,13,24,20,20,12,17,94.8 to 99.5,0 to 0.7,0 to 1.1,NA,0 to 0.8,0.2 to 0.6,0 to 0.15,0.25 to 1.4,0 to 0.14,0.050 to 0.16,0 to 0.035,NA,NA,0 to 0.065,NA,0 to 0.030,0 to 0.12,NA,170,260,NA,420,30,NA,NA,NA,NA,NA,NA,NA,NA,350,NA,NA,NA,NA,NA,NA,NA,NA,NA,NA,NA,NA,NA
EN-1.8958-S235J0W-Weathering-Steel,190,19,0.29,73,430,220,250,1460,1420,470,46,13,7.3,8.4,2.4,7.9,1.5,19,50,70,130,13,24,15,16,12,13,96.5 to 99.3,0 to 0.7,0.15 to 0.7,NA,0 to 0.45,0.2 to 0.6,0 to 0.16,0.35 to 0.85,NA,0 to 0.040,0 to 0.040,NA,NA,NA,0 to 0.010,NA,NA,NA,130,150,NA,410,30,NA,NA,NA,NA,NA,NA,NA,NA,270,NA,NA,NA,NA,NA,NA,NA,NA,NA,NA,NA,NA,NA
EN-1.8959-S355J0W-Weathering-Steel,190,16,0.29,73,570,340,250,1460,1420,470,39,13,7.6,8.7,2.7,7.8,1.6,21,52,78,300,13,24,20,19,10,17,94.9 to 99,0 to 0.7,0.45 to 1.6,0 to 0.35,0 to 0.55,0.2 to 0.6,0 to 0.19,0.35 to 0.85,NA,0 to 0.040,0 to 0.040,NA,NA,NA,0 to 0.010,NA,NA,0 to 0.17,170,220,NA,420,30,NA,NA,NA,NA,NA,NA,NA,NA,350,NA,NA,NA,NA,NA,NA,NA,NA,NA,NA,NA,NA,NA
EN-1.8961-S235J2W-Weathering-Steel,190,19,0.29,73,430,220,250,1460,1420,470,45,13,7.4,8.5,2.6,7.8,1.7,23,50,70,130,13,24,15,16,12,13,96.1 to 99.3,0 to 0.7,0.15 to 0.7,NA,0 to 0.45,0.2 to 0.6,0 to 0.16,0.35 to 0.85,0 to 0.14,0 to 0.040,0 to 0.035,NA,NA,0 to 0.065,NA,0 to 0.030,0 to 0.12,NA,130,150,NA,410,30,NA,NA,NA,NA,NA,NA,NA,NA,270,NA,NA,NA,NA,NA,NA,NA,NA,NA,NA,NA,NA,NA
EN-1.8965-S355J2W-Weathering-Steel,190,16,0.29,73,570,340,250,1460,1420,470,39,13,7.6,8.7,3,7.8,1.8,25,52,78,300,13,24,20,19,10,17,94.6 to 99,0 to 0.7,0.45 to 1.6,0 to 0.35,0 to 0.55,0.2 to 0.6,0 to 0.19,0.35 to 0.85,0 to 0.14,0 to 0.035,0 to 0.035,NA,NA,0 to 0.065,NA,0 to 0.030,0 to 0.12,0 to 0.17,170,220,NA,420,30,NA,NA,NA,NA,NA,NA,NA,NA,350,NA,NA,NA,NA,NA,NA,NA,NA,NA,NA,NA,NA,NA
EN-1.8967-S355K2W-Weathering-Steel,190,16,0.29,73,570,340,250,1460,1420,470,39,13,7.6,8.7,3,7.8,1.8,25,52,78,300,13,24,20,19,10,17,94.6 to 99,0 to 0.7,0.45 to 1.6,0 to 0.35,0 to 0.55,0.2 to 0.6,0 to 0.19,0.35 to 0.85,0 to 0.14,0 to 0.035,0 to 0.035,NA,NA,0 to 0.065,NA,0 to 0.030,0 to 0.12,0 to 0.17,170,220,NA,420,30,NA,NA,NA,NA,NA,NA,NA,NA,350,NA,NA,NA,NA,NA,NA,NA,NA,NA,NA,NA,NA,NA
Grade-FDC-Spring-Steel,190,NA,0.29,80,1680,NA,250,1450,1410,470,51,13,7.1,8.2,1.9,7.8,1.4,19,47,NA,NA,13,24,60,40,14,50,98 to 99.4,NA,0.5 to 1.2,NA,0.1 to 0.35,0 to 0.12,0.6 to 0.75,0 to 0.3,NA,0 to 0.030,0 to 0.025,NA,NA,NA,NA,NA,NA,NA,510,NA,42,400,NA,NA,NA,NA,NA,NA,NA,NA,NA,NA,NA,NA,NA,NA,NA,NA,NA,NA,NA,NA,NA,NA,NA
Grade-FDCrV-Spring-Steel,190,NA,0.29,80,1800,NA,250,1450,1410,470,48,13,7.1,8.2,2.1,7.8,1.9,26,49,NA,NA,13,24,64,42,13,53,97.8 to 98.8,NA,0.5 to 0.9,NA,0.15 to 0.3,0 to 0.12,0.62 to 0.72,0.4 to 0.6,0.15 to 0.25,0 to 0.030,0 to 0.025,NA,NA,NA,NA,NA,NA,NA,540,NA,42,410,NA,NA,NA,NA,NA,NA,NA,NA,NA,NA,NA,NA,NA,NA,NA,NA,NA,NA,NA,NA,NA,NA,NA
Grade-FDSiCr-Spring-Steel,190,NA,0.29,80,1930,NA,270,1440,1400,480,48,13,7.3,8.5,2.2,7.7,1.5,20,48,NA,NA,13,25,69,44,13,58,96.5 to 97.8,NA,0.5 to 0.9,NA,1.2 to 1.6,0 to 0.12,0.5 to 0.6,0.5 to 0.8,NA,0 to 0.030,0 to 0.025,NA,NA,NA,NA,NA,NA,NA,580,NA,42,410,NA,NA,NA,NA,NA,NA,NA,NA,NA,NA,NA,NA,NA,NA,NA,NA,NA,NA,NA,NA,NA,NA,NA
Grade-FDSiCrV-Spring-Steel,190,NA,0.29,80,2100,NA,270,1440,1400,480,47,13,7.4,8.6,2.3,7.7,1.9,26,50,NA,NA,13,25,75,47,13,63,96 to 97.8,NA,0.4 to 0.9,NA,1.2 to 1.7,0 to 0.12,0.5 to 0.7,0.5 to 1.0,0.1 to 0.25,0 to 0.030,0 to 0.025,NA,NA,NA,NA,NA,NA,NA,630,NA,42,420,NA,NA,NA,NA,NA,NA,NA,NA,NA,NA,NA,NA,NA,NA,NA,NA,NA,NA,NA,NA,NA,NA,NA
Grade-TDC-Spring-Steel,190,NA,0.29,80,1700,NA,250,1450,1410,470,51,13,7.1,8.2,1.9,7.8,1.4,19,47,NA,NA,13,24,60,40,14,50,98 to 99.4,NA,0.5 to 1.2,NA,0.1 to 0.35,0 to 0.1,0.6 to 0.75,0 to 0.3,NA,0 to 0.020,0 to 0.020,NA,NA,NA,NA,NA,NA,NA,510,NA,50,400,NA,NA,NA,NA,NA,NA,NA,NA,NA,NA,NA,NA,NA,NA,NA,NA,NA,NA,NA,NA,NA,NA,NA
Grade-TDCrV-Spring-Steel,190,NA,0.29,80,1730,NA,250,1450,1410,470,49,13,7.1,8.2,2.1,7.8,1.9,26,49,NA,NA,13,24,61,41,13,51,97.8 to 98.8,NA,0.5 to 0.9,NA,0.15 to 0.3,0 to 0.1,0.62 to 0.72,0.4 to 0.6,0.15 to 0.25,0 to 0.025,0 to 0.020,NA,NA,NA,NA,NA,NA,NA,520,NA,51,410,NA,NA,NA,NA,NA,NA,NA,NA,NA,NA,NA,NA,NA,NA,NA,NA,NA,NA,NA,NA,NA,NA,NA
Grade-TDSiCr-Spring-Steel,190,NA,0.29,80,1950,NA,270,1440,1400,480,46,13,7.3,8.5,2.2,7.7,1.5,20,48,NA,NA,13,25,70,45,12,58,96.6 to 97.8,NA,0.5 to 0.9,NA,1.2 to 1.6,0 to 0.1,0.5 to 0.6,0.5 to 0.8,NA,0 to 0.025,0 to 0.020,NA,NA,NA,NA,NA,NA,NA,590,NA,48,410,NA,NA,NA,NA,NA,NA,NA,NA,NA,NA,NA,NA,NA,NA,NA,NA,NA,NA,NA,NA,NA,NA,NA
Grade-TDSiCrV-Spring-Steel,190,NA,0.29,80,2100,NA,270,1440,1400,480,47,13,7.4,8.6,2.3,7.7,1.9,26,50,NA,NA,13,25,75,47,13,63,96.1 to 97.8,NA,0.4 to 0.9,NA,1.2 to 1.7,0 to 0.1,0.5 to 0.7,0.5 to 1.0,0.1 to 0.25,0 to 0.020,0 to 0.020,NA,NA,NA,NA,NA,NA,NA,630,NA,48,420,NA,NA,NA,NA,NA,NA,NA,NA,NA,NA,NA,NA,NA,NA,NA,NA,NA,NA,NA,NA,NA,NA,NA
Grade-VDC-Spring-Steel,190,NA,0.29,80,1700,NA,250,1450,1410,470,51,13,7.1,8.1,1.9,7.8,1.4,19,47,NA,NA,13,24,60,40,14,50,98.3 to 99.35,NA,0.5 to 1.0,NA,0.15 to 0.3,0 to 0.060,0.6 to 0.75,0 to 0.3,NA,0 to 0.020,0 to 0.020,NA,NA,NA,NA,NA,NA,NA,510,NA,50,400,NA,NA,NA,NA,NA,NA,NA,NA,NA,NA,NA,NA,NA,NA,NA,NA,NA,NA,NA,NA,NA,NA,NA
Grade-VDCrV-Spring-Steel,190,NA,0.29,80,1730,NA,250,1450,1410,470,49,13,7.1,8.2,2.1,7.8,1.9,26,49,NA,NA,13,24,61,41,13,51,97.8 to 98.8,NA,0.5 to 0.9,NA,0.15 to 0.3,0 to 0.060,0.62 to 0.72,0.4 to 0.6,0.15 to 0.25,0 to 0.025,0 to 0.020,NA,NA,NA,NA,NA,NA,NA,520,NA,51,410,NA,NA,NA,NA,NA,NA,NA,NA,NA,NA,NA,NA,NA,NA,NA,NA,NA,NA,NA,NA,NA,NA,NA
Grade-VDSiCr-Spring-Steel,190,NA,0.29,80,1950,NA,270,1440,1400,480,46,13,7.3,8.5,2.2,7.7,1.5,20,48,NA,NA,13,25,70,45,12,58,96.6 to 97.8,NA,0.5 to 0.9,NA,1.2 to 1.6,0 to 0.060,0.5 to 0.6,0.5 to 0.8,NA,0 to 0.025,0 to 0.020,NA,NA,NA,NA,NA,NA,NA,590,NA,48,410,NA,NA,NA,NA,NA,NA,NA,NA,NA,NA,NA,NA,NA,NA,NA,NA,NA,NA,NA,NA,NA,NA,NA
Grade-VDSiCrV-Spring-Steel,190,NA,0.29,80,2100,NA,270,1440,1400,480,47,13,7.4,8.6,2.3,7.7,1.9,26,50,NA,NA,13,25,75,47,13,63,96.1 to 97.8,NA,0.4 to 0.9,NA,1.2 to 1.7,0 to 0.060,0.5 to 0.7,0.5 to 1.0,0.1 to 0.25,0 to 0.020,0 to 0.020,NA,NA,NA,NA,NA,NA,NA,630,NA,48,420,NA,NA,NA,NA,NA,NA,NA,NA,NA,NA,NA,NA,NA,NA,NA,NA,NA,NA,NA,NA,NA,NA,NA
ASTM-A182-Grade-F1-K12822-Steel,190,22,0.29,73,540,310,250,1470,1420,470,50,13,7.1,8.2,2.4,7.9,1.5,20,48,100,260,13,24,19,19,13,16,97.7 to 98.8,NA,0.6 to 0.9,0.44 to 0.65,0.15 to 0.35,NA,0 to 0.28,NA,NA,0 to 0.045,0 to 0.045,NA,NA,NA,NA,NA,NA,NA,170,220,34,410,NA,NA,NA,NA,NA,NA,NA,NA,NA,340,NA,NA,NA,NA,NA,NA,NA,NA,NA,NA,NA,NA,NA
ASTM-A182-Grade-F10-S33100-Steel,190,34,0.29,74,630,230,290,1420,1370,470,NA,13,15,17,18,7.9,3.6,51,120,170,140,13,24,22,21,NA,18,66.5 to 72.4,19 to 22,0.5 to 0.8,NA,1.0 to 1.4,NA,0.1 to 0.2,7.0 to 9.0,NA,0 to 0.040,0 to 0.030,NA,8,NA,NA,NA,NA,NA,190,180,56,600,NA,NA,NA,NA,NA,NA,NA,NA,NA,420,NA,NA,NA,NA,NA,NA,NA,NA,NA,NA,NA,NA,NA
ASTM-A182-Grade-F11-Class-1-K11597-Steel,190,23,0.29,73,470,230,260,1460,1420,470,39,13,7.4,8.5,2.9,7.8,1.6,21,52,89,140,13,24,17,17,11,14,96 to 97.7,NA,0.3 to 0.6,0.44 to 0.65,0.5 to 1.0,NA,0.050 to 0.15,1.0 to 1.5,NA,0 to 0.030,0 to 0.030,NA,3,NA,NA,NA,NA,NA,150,160,50,430,NA,NA,NA,NA,NA,NA,NA,NA,NA,300,NA,NA,NA,NA,NA,NA,NA,NA,NA,NA,NA,NA,NA
ASTM-A182-Grade-F11-Class-2-K11572-Steel,190,22,0.29,73,540,310,260,1460,1420,470,39,13,7.4,8.6,2.9,7.8,1.6,21,53,100,260,13,24,19,19,11,16,95.8 to 97.7,NA,0.3 to 0.8,0.44 to 0.65,0.5 to 1.0,NA,0.1 to 0.2,1.0 to 1.5,NA,0 to 0.040,0 to 0.040,NA,3,NA,NA,NA,NA,NA,180,220,34,430,NA,NA,NA,NA,NA,NA,NA,NA,NA,340,NA,NA,NA,NA,NA,NA,NA,NA,NA,NA,NA,NA,NA
ASTM-A182-Grade-F12-Class-1-K11562-Steel,190,23,0.29,73,470,250,250,1470,1420,470,45,13,7.3,8.3,2.8,7.9,1.6,21,52,91,160,13,24,17,17,12,14,96.8 to 98.4,NA,0.3 to 0.6,0.44 to 0.65,0 to 0.5,NA,0.050 to 0.15,0.8 to 1.3,NA,0 to 0.045,0 to 0.045,NA,2.8,NA,NA,NA,NA,NA,150,180,50,430,NA,NA,NA,NA,NA,NA,NA,NA,NA,300,NA,NA,NA,NA,NA,NA,NA,NA,NA,NA,NA,NA,NA
ASTM-A182-Grade-F12-Class-2-K11564-Steel,190,22,0.29,73,540,310,250,1460,1420,470,43,13,7.3,8.4,2.8,7.8,1.6,21,52,100,260,13,24,19,19,12,16,96.4 to 98.3,NA,0.3 to 0.8,0.44 to 0.65,0.1 to 0.6,NA,0.1 to 0.2,0.8 to 1.3,NA,0 to 0.040,0 to 0.040,NA,2.8,NA,NA,NA,NA,NA,180,220,34,430,NA,NA,NA,NA,NA,NA,NA,NA,NA,340,NA,NA,NA,NA,NA,NA,NA,NA,NA,NA,NA,NA,NA
ASTM-A182-Grade-F122-K91271-Steel,190,23,0.28,76,710,450,270,1490,1440,470,24,13,10,12,12,8,3,44,100,140,520,14,24,25,22,6.4,19,81.3 to 87.7,0 to 0.5,0 to 0.7,0.25 to 0.6,0 to 0.5,0.3 to 1.7,0.070 to 0.14,10 to 11.5,0.15 to 0.3,0 to 0.020,0 to 0.010,NA,17,0.040 to 0.1,0.040 to 0.1,0 to 0.020,0 to 0.010,0 to 0.010,220,320,45,600,NA,1.5 to 2.5,NA,NA,NA,NA,NA,NA,NA,450,NA,NA,NA,NA,0 to 0.0050,NA,NA,NA,NA,NA,NA,NA,NA
ASTM-A182-Grade-F2-K12122-Steel,190,23,0.29,73,550,310,250,1460,1420,470,46,13,7.3,8.3,2.7,7.8,1.6,21,50,110,250,13,24,20,19,12,16,96.9 to 98.6,NA,0.3 to 0.8,0.44 to 0.65,0.1 to 0.6,NA,0.050 to 0.21,0.5 to 0.81,NA,0 to 0.040,0 to 0.040,NA,2.5,NA,NA,NA,NA,NA,170,220,34,420,NA,NA,NA,NA,NA,NA,NA,NA,NA,350,NA,NA,NA,NA,NA,NA,NA,NA,NA,NA,NA,NA,NA
ASTM-A182-Grade-F22V-K31835-Steel,190,21,0.29,74,670,460,250,1470,1430,470,39,13,7.6,8.7,4.2,7.9,2.5,35,61,120,570,13,24,24,22,11,19,94.6 to 96.4,0 to 0.25,0.3 to 0.6,0.9 to 1.1,0 to 0.1,0 to 0.2,0.11 to 0.15,2.0 to 2.5,0.25 to 0.35,0 to 0.015,0 to 0.010,NA,5.6,0 to 0.070,NA,NA,0 to 0.030,NA,210,320,50,460,NA,NA,NA,NA,NA,NA,NA,NA,NA,420,NA,NA,NA,0 to 0.015,0 to 0.0020,NA,NA,NA,NA,NA,NA,NA,NA
ASTM-A182-Grade-F23-K41650-Steel,190,22,0.29,74,570,460,250,1500,1450,470,41,13,7.8,8.9,7,8,2.5,36,59,120,550,13,24,20,19,11,17,93.2 to 96.2,0 to 0.4,0.1 to 0.6,0.050 to 0.3,0 to 0.5,NA,0.040 to 0.1,1.9 to 2.6,0.2 to 0.3,0 to 0.030,0 to 0.010,NA,5.7,0.020 to 0.080,0 to 0.015,0 to 0.030,0.0050 to 0.060,NA,190,320,46,450,NA,1.5 to 1.8,NA,NA,NA,NA,NA,NA,NA,360,NA,NA,NA,NA,0.0010 to 0.0060,NA,NA,NA,NA,NA,NA,NA,NA
ASTM-A182-Grade-F24-K30736-Steel,190,23,0.29,74,670,460,260,1470,1430,470,39,13,7.6,8.8,4,7.8,2.3,33,61,140,570,13,24,24,22,11,19,94.5 to 96.1,NA,0.3 to 0.7,0.9 to 1.1,0.15 to 0.45,NA,0.050 to 0.1,2.2 to 2.6,0.2 to 0.3,0 to 0.020,0 to 0.010,NA,6.7,NA,0 to 0.12,0 to 0.020,0.060 to 0.1,NA,210,330,45,460,NA,NA,NA,NA,NA,NA,NA,NA,NA,420,NA,NA,NA,NA,0.0015 to 0.0070,NA,NA,NA,NA,NA,NA,NA,NA
ASTM-A182-Grade-F36-K21001-Steel,190,17,0.29,73,710,490,250,1460,1420,470,39,13,7.6,8.6,3.4,7.9,1.7,22,53,110,650,13,24,25,22,10,21,95 to 97.1,1.0 to 1.3,0.8 to 1.2,0.25 to 0.5,0.25 to 0.5,0.5 to 0.8,0.1 to 0.17,0 to 0.3,0 to 0.020,0 to 0.030,0 to 0.025,NA,NA,0.015 to 0.045,0 to 0.020,0 to 0.050,NA,NA,220,330,NA,410,NA,NA,NA,NA,NA,NA,NA,NA,NA,440,NA,NA,NA,NA,NA,NA,NA,NA,NA,NA,NA,NA,NA
ASTM-A182-Grade-F3V-K31830-Steel,190,20,0.29,74,660,470,250,1470,1430,470,39,13,7.6,8.8,4.2,7.9,2.3,33,63,120,590,13,24,23,21,10,19,94.4 to 95.7,NA,0.3 to 0.6,0.9 to 1.1,0 to 0.1,NA,0.050 to 0.18,2.8 to 3.2,0.2 to 0.3,0 to 0.020,0 to 0.020,NA,6.3,NA,NA,NA,0.015 to 0.035,NA,210,330,51,470,NA,NA,NA,NA,NA,NA,NA,NA,NA,410,NA,NA,NA,NA,0.0010 to 0.0030,NA,NA,NA,NA,NA,NA,NA,NA
ASTM-A182-Grade-F3VCb-K31390-Steel,190,21,0.29,74,670,460,250,1470,1430,470,40,13,7.7,8.9,4.5,7.9,2.4,33,64,120,570,13,24,24,22,11,19,93.8 to 95.8,0 to 0.25,0.3 to 0.6,0.9 to 1.1,0 to 0.1,0 to 0.25,0.1 to 0.15,2.7 to 3.3,0.2 to 0.3,0 to 0.020,0 to 0.010,NA,6.3,0.015 to 0.070,NA,NA,0 to 0.015,NA,210,320,50,470,NA,NA,NA,NA,NA,NA,NA,NA,NA,420,NA,NA,NA,0.00050 to 0.015,NA,NA,NA,NA,NA,NA,NA,NA,NA
ASTM-A182-Grade-F5-K41545-Steel,190,22,0.29,74,540,310,260,1460,1420,470,40,13,8.1,9.4,4.5,7.8,1.8,24,69,100,260,14,25,19,19,11,15,91.5 to 95.3,0 to 0.5,0.3 to 0.6,0.44 to 0.65,0 to 0.5,NA,0 to 0.15,4.0 to 6.0,NA,0 to 0.030,0 to 0.030,NA,6.8,NA,NA,NA,NA,NA,180,220,40,510,NA,NA,NA,NA,NA,NA,NA,NA,NA,340,NA,NA,NA,NA,NA,NA,NA,NA,NA,NA,NA,NA,NA
ASTM-A182-Grade-F5a-K42544-Steel,190,25,0.29,74,710,520,260,1460,1420,470,40,13,8.2,9.4,4.5,7.8,1.8,24,69,160,700,14,25,25,23,11,20,91.4 to 95.6,0 to 0.5,0 to 0.6,0.44 to 0.65,0 to 0.5,NA,0 to 0.25,4.0 to 6.0,NA,0 to 0.040,0 to 0.030,NA,6.8,NA,NA,NA,NA,NA,310,380,56,510,NA,NA,NA,NA,NA,NA,NA,NA,NA,450,NA,NA,NA,NA,NA,NA,NA,NA,NA,NA,NA,NA,NA
ASTM-A182-Grade-F911-K91061-Steel,190,20,0.28,76,690,500,270,1480,1440,470,26,13,9.2,10,9.5,7.9,2.8,40,90,130,650,14,24,24,22,6.9,19,86.2 to 88.9,0 to 0.4,0.3 to 0.6,0.9 to 1.1,0.1 to 0.5,NA,0.090 to 0.13,8.5 to 9.5,0.18 to 0.25,0 to 0.020,0 to 0.010,NA,15,0.060 to 0.1,0.040 to 0.090,0 to 0.020,0 to 0.010,0 to 0.010,220,350,46,600,NA,0.9 to 1.1,NA,NA,NA,NA,NA,NA,NA,430,NA,NA,NA,NA,0.00030 to 0.0060,NA,NA,NA,NA,NA,NA,NA,NA
ASTM-A182-Grade-F92-K92460-Steel,190,22,0.28,76,690,500,260,1490,1450,470,26,13,9.3,10,11,7.9,2.8,40,89,140,650,14,24,24,22,6.9,19,85.8 to 89.1,0 to 0.4,0.3 to 0.6,0.3 to 0.6,0 to 0.5,NA,0.070 to 0.13,8.5 to 9.5,0.15 to 0.25,0 to 0.020,0 to 0.010,NA,14,0.040 to 0.090,0.030 to 0.070,0 to 0.020,0 to 0.010,0 to 0.010,240,360,51,590,NA,1.5 to 2.0,NA,NA,NA,NA,NA,NA,NA,440,NA,NA,NA,NA,0.0010 to 0.0060,NA,NA,NA,NA,NA,NA,NA,NA
ASTM-A182-Grade-FR-K22035-Steel,190,28,0.29,72,490,360,250,1460,1420,470,52,13,7.5,8.6,3.3,7.9,1.6,21,52,120,340,13,24,17,17,14,14,95.2 to 97.3,1.6 to 2.2,0.4 to 1.1,NA,NA,0.75 to 1.3,0 to 0.2,NA,NA,0 to 0.045,0 to 0.050,NA,NA,NA,NA,NA,NA,NA,170,270,43,410,NA,NA,NA,NA,NA,NA,NA,NA,NA,320,NA,NA,NA,NA,NA,NA,NA,NA,NA,NA,NA,NA,NA
ASTM-A231-Chromium-Vanadium-Spring-Steel,190,14,0.29,73,1790,1570,250,1460,1410,470,52,13,7.3,8.4,2.3,7.8,2,28,51,230,NA,13,24,64,42,14,53,96.7 to 97.7,NA,0.7 to 0.9,NA,0.15 to 0.35,NA,0.48 to 0.53,0.8 to 1.1,0.15 to 0.3,0 to 0.040,0 to 0.040,NA,NA,NA,NA,NA,NA,NA,540,1000,46,420,NA,NA,NA,NA,NA,NA,NA,NA,NA,1080,NA,NA,NA,NA,NA,NA,NA,NA,NA,NA,NA,NA,NA
ASTM-A232-Chromium-Vanadium-Spring-Steel,190,14,0.29,73,1790,1610,250,1460,1410,470,52,13,7.3,8.4,2.3,7.8,2,28,51,250,NA,13,24,64,42,14,53,96.8 to 97.7,NA,0.7 to 0.9,NA,0.15 to 0.35,NA,0.48 to 0.53,0.8 to 1.1,0.15 to 0.3,0 to 0.020,0 to 0.035,NA,NA,NA,NA,NA,NA,NA,540,1040,46,420,NA,NA,NA,NA,NA,NA,NA,NA,NA,1090,NA,NA,NA,NA,NA,NA,NA,NA,NA,NA,NA,NA,NA
ASTM-A242-HSLA-Steel,190,22,0.29,73,490,330,250,1460,1420,470,52,13,7.1,8.1,1.9,7.9,1.4,18,46,95,290,13,24,17,17,14,14,98.2 to 99.8,NA,0 to 1.0,NA,NA,0.2 to 0.45,0 to 0.15,NA,NA,0 to 0.15,0 to 0.050,NA,NA,NA,NA,NA,NA,NA,150,230,NA,400,NA,NA,NA,NA,NA,NA,NA,NA,NA,310,NA,NA,NA,NA,NA,NA,NA,NA,NA,NA,NA,NA,NA
ASTM-A369-Grade-FP1-Molybdenum-Steel,190,20,0.29,73,430,240,250,1470,1420,470,50,13,7.1,8.2,2.4,7.9,1.5,20,47,75,150,13,24,15,16,13,13,97.8 to 99.06,NA,0.3 to 0.8,0.44 to 0.65,0.1 to 0.5,NA,0.1 to 0.2,NA,NA,0 to 0.025,0 to 0.025,NA,NA,NA,NA,NA,NA,NA,130,160,NA,410,NA,NA,NA,NA,NA,NA,NA,NA,NA,270,NA,NA,NA,NA,NA,NA,NA,NA,NA,NA,NA,NA,NA
ASTM-A369-Grade-FP11-Cr-Mo-Steel,190,20,0.29,73,470,240,260,1460,1420,470,40,13,7.4,8.5,2.9,7.8,1.6,21,52,80,150,13,24,17,17,11,14,96.1 to 97.7,NA,0.3 to 0.6,0.44 to 0.65,0.5 to 1.0,NA,0.050 to 0.15,1.0 to 1.5,NA,0 to 0.025,0 to 0.025,NA,3,NA,NA,NA,NA,NA,140,160,NA,430,NA,NA,NA,NA,NA,NA,NA,NA,NA,300,NA,NA,NA,NA,NA,NA,NA,NA,NA,NA,NA,NA,NA
ASTM-A369-Grade-FP12-Cr-Mo-Steel,190,20,0.29,73,470,250,250,1470,1430,470,45,13,7.3,8.3,2.8,7.9,1.6,21,52,81,160,13,24,17,17,12,14,96.8 to 98.4,NA,0.3 to 0.61,0.44 to 0.65,0 to 0.5,NA,0.050 to 0.15,0.8 to 1.3,NA,0 to 0.025,0 to 0.025,NA,2.8,NA,NA,NA,NA,NA,140,170,NA,430,NA,NA,NA,NA,NA,NA,NA,NA,NA,300,NA,NA,NA,NA,NA,NA,NA,NA,NA,NA,NA,NA,NA
ASTM-A369-Grade-FP2-Cr-Mo-Steel,190,20,0.29,73,430,240,250,1470,1430,470,49,13,7.2,8.2,2.6,7.9,1.6,20,50,75,150,13,24,15,16,13,13,97.4 to 98.6,NA,0.3 to 0.61,0.44 to 0.65,0.1 to 0.3,NA,0.1 to 0.2,0.5 to 0.81,NA,0 to 0.025,0 to 0.025,NA,2.5,NA,NA,NA,NA,NA,130,160,NA,420,NA,NA,NA,NA,NA,NA,NA,NA,NA,270,NA,NA,NA,NA,NA,NA,NA,NA,NA,NA,NA,NA,NA
ASTM-A369-Grade-FP21-Cr-Mo-Steel,190,20,0.29,74,470,240,260,1470,1430,470,41,13,7.7,8.8,4,7.8,1.8,23,61,80,150,13,24,17,17,11,14,94.3 to 96.2,NA,0.3 to 0.6,0.8 to 1.1,0 to 0.5,NA,0.050 to 0.15,2.7 to 3.4,NA,0 to 0.025,0 to 0.025,NA,6.2,NA,NA,NA,NA,NA,140,160,NA,470,NA,NA,NA,NA,NA,NA,NA,NA,NA,300,NA,NA,NA,NA,NA,NA,NA,NA,NA,NA,NA,NA,NA
ASTM-A369-Grade-FP22-Cr-Mo-Steel,190,20,0.29,74,470,240,260,1470,1430,470,39,13,7.6,8.7,3.8,7.9,1.7,23,58,80,150,13,24,17,17,11,14,95 to 96.9,NA,0.3 to 0.6,0.87 to 1.1,0 to 0.5,NA,0.050 to 0.15,1.9 to 2.6,NA,0 to 0.025,0 to 0.025,NA,5.5,NA,NA,NA,NA,NA,140,160,NA,460,NA,NA,NA,NA,NA,NA,NA,NA,NA,300,NA,NA,NA,NA,NA,NA,NA,NA,NA,NA,NA,NA,NA
ASTM-A369-Grade-FP5-Cr-Mo-Steel,190,20,0.29,74,470,240,260,1460,1420,470,40,13,8,9.2,4.3,7.8,1.7,23,69,80,140,14,25,17,17,11,13,92.1 to 95.3,NA,0.3 to 0.6,0.45 to 0.65,0 to 0.5,NA,0 to 0.15,4.0 to 6.0,NA,0 to 0.025,0 to 0.025,NA,6.8,NA,NA,NA,NA,NA,140,160,NA,510,NA,NA,NA,NA,NA,NA,NA,NA,NA,300,NA,NA,NA,NA,NA,NA,NA,NA,NA,NA,NA,NA,NA
ASTM-A369-Grade-FP9-Cr-Mo-Steel,190,20,0.28,75,470,240,270,1450,1410,480,26,13,9,10,6.5,7.8,2,28,87,80,140,14,25,17,17,6.9,13,87.1 to 90.3,NA,0.3 to 0.6,0.9 to 1.1,0.5 to 1.0,NA,0 to 0.15,8.0 to 10,NA,0 to 0.030,0 to 0.030,NA,12,NA,NA,NA,NA,NA,140,160,NA,600,NA,NA,NA,NA,NA,NA,NA,NA,NA,300,NA,NA,NA,NA,NA,NA,NA,NA,NA,NA,NA,NA,NA
ASTM-A369-Grade-FP91-High-Chromium-Steel,190,19,0.28,75,670,460,270,1460,1420,470,26,13,8.9,10,7,7.8,2.6,37,88,110,560,14,25,24,22,6.9,18,87.3 to 90.3,0 to 0.4,0.3 to 0.6,0.85 to 1.1,0.2 to 0.5,NA,0.080 to 0.12,8.0 to 9.5,0.18 to 0.25,0 to 0.025,0 to 0.025,NA,13,0.060 to 0.1,0.030 to 0.070,0 to 0.020,0 to 0.010,0 to 0.010,200,320,NA,600,NA,NA,NA,NA,NA,NA,NA,NA,NA,410,NA,NA,NA,NA,NA,NA,NA,NA,NA,NA,NA,NA,NA
ASTM-A369-Grade-FP92-High-Chromium-Steel,190,19,0.28,76,710,490,260,1490,1450,470,26,13,9.3,10,11,7.9,2.8,40,89,120,620,14,24,25,22,6.9,19,85.8 to 89.1,0 to 0.4,0.3 to 0.6,0.3 to 0.6,0 to 0.5,NA,0.070 to 0.13,8.5 to 9.5,0.15 to 0.25,0 to 0.020,0 to 0.010,NA,14,0.040 to 0.090,0.030 to 0.070,0 to 0.020,0 to 0.010,0 to 0.010,210,330,NA,590,NA,1.5 to 2.0,NA,NA,NA,NA,NA,NA,NA,440,NA,NA,NA,NA,0.0010 to 0.0060,NA,NA,NA,NA,NA,NA,NA,NA
ASTM-A372-Grade-E-Alloy-Steel,190,20 to 22,0.29,73,650 to 910,430 to 550,250,1460,1420,470,44,13,7.2,8.3,2.4,7.8,1.5,20,51,130 to 160,500 to 810,13,24,23 to 32,21 to 27,12,19 to 27,97 to 98.3,NA,0.4 to 0.9,0.15 to 0.25,0.15 to 0.35,NA,0.25 to 0.35,0.8 to 1.2,NA,0 to 0.015,0 to 0.010,NA,NA,NA,NA,NA,NA,NA,200 to 280,310 to 380,NA,420,NA,NA,NA,NA,NA,NA,NA,NA,NA,410 to 570,NA,NA,NA,NA,NA,NA,NA,NA,NA,NA,NA,NA,NA
ASTM-A372-Grade-F-Alloy-Steel,190,20 to 22,0.29,73,650 to 910,430 to 550,250,1460,1420,470,44,13,7.3,8.4,2.4,7.8,1.5,20,51,130 to 160,500 to 810,13,24,23 to 32,21 to 27,12,19 to 27,96.8 to 97.9,NA,0.7 to 1.0,0.15 to 0.25,0.15 to 0.35,NA,0.3 to 0.4,0.8 to 1.2,NA,0 to 0.015,0 to 0.010,NA,NA,NA,NA,NA,NA,NA,200 to 280,310 to 380,NA,420,NA,NA,NA,NA,NA,NA,NA,NA,NA,410 to 570,NA,NA,NA,NA,NA,NA,NA,NA,NA,NA,NA,NA,NA
ASTM-A372-Grade-G-Alloy-Steel,190,20 to 22,0.29,73,650 to 910,430 to 550,250,1460,1420,470,46,13,7.2,8.3,2.2,7.8,1.5,20,49,130 to 160,500 to 810,13,24,23 to 32,21 to 27,13,19 to 27,97.4 to 98.4,NA,0.7 to 1.0,0.15 to 0.25,0.15 to 0.35,NA,0.25 to 0.35,0.4 to 0.65,NA,0 to 0.015,0 to 0.010,NA,NA,NA,NA,NA,NA,NA,200 to 280,310 to 380,NA,410,NA,NA,NA,NA,NA,NA,NA,NA,NA,410 to 570,NA,NA,NA,NA,NA,NA,NA,NA,NA,NA,NA,NA,NA
ASTM-A372-Grade-H-Alloy-Steel,190,20 to 22,0.29,73,650 to 910,430 to 550,250,1460,1420,470,45,13,7.2,8.3,2.3,7.8,1.5,20,49,130 to 160,500 to 810,13,24,23 to 32,21 to 27,12,19 to 27,97.3 to 98.3,NA,0.75 to 1.1,0.15 to 0.25,0.15 to 0.35,NA,0.3 to 0.4,0.4 to 0.65,NA,0 to 0.015,0 to 0.010,NA,NA,NA,NA,NA,NA,NA,200 to 280,310 to 380,NA,410,NA,NA,NA,NA,NA,NA,NA,NA,NA,410 to 570,NA,NA,NA,NA,NA,NA,NA,NA,NA,NA,NA,NA,NA
ASTM-A372-Grade-J-Alloy-Steel,190,17 to 22,0.29,73,650 to 1020,430 to 850,250,1460,1420,470,44,13,7.3,8.4,2.4,7.8,1.5,20,51,130 to 170,500 to 1930,13,24,23 to 36,21 to 29,12,19 to 30,96.7 to 97.8,NA,0.75 to 1.1,0.15 to 0.25,0.15 to 0.35,NA,0.35 to 0.5,0.8 to 1.2,NA,0 to 0.015,0 to 0.010,NA,NA,NA,NA,NA,NA,NA,200 to 310,310 to 570,NA,420,NA,NA,NA,NA,NA,NA,NA,NA,NA,410 to 630,NA,NA,NA,NA,NA,NA,NA,NA,NA,NA,NA,NA,NA
ASTM-A372-Grade-K-Alloy-Steel,190,23,0.29,73,780,620,250,1460,1420,470,48,13,7.8,8.9,4.4,7.9,1.8,24,57,160,1010,13,24,27,24,13,23,93.4 to 96.6,2.0 to 3.3,0.1 to 0.4,0.2 to 0.6,0.15 to 0.35,NA,0 to 0.18,1.0 to 1.8,NA,0 to 0.015,0 to 0.010,NA,2.7,NA,NA,NA,NA,NA,230,440,NA,440,NA,NA,NA,NA,NA,NA,NA,NA,NA,490,NA,NA,NA,NA,NA,NA,NA,NA,NA,NA,NA,NA,NA
ASTM-A372-Grade-L-Alloy-Steel,190,14,0.29,73,1160,1040,250,1460,1420,470,44,13,7.5,8.6,3.5,7.8,1.7,22,54,150,2890,13,24,41,31,12,34,95.2 to 96.3,1.7 to 2.0,0.6 to 0.8,0.2 to 0.3,0.15 to 0.35,NA,0.38 to 0.43,0.7 to 0.9,NA,0 to 0.015,0 to 0.010,NA,NA,NA,NA,NA,NA,NA,350,670,NA,430,NA,NA,NA,NA,NA,NA,NA,NA,NA,700,NA,NA,NA,NA,NA,NA,NA,NA,NA,NA,NA,NA,NA
ASTM-A372-Grade-M-Alloy-Steel,190,18 to 21,0.29,73,810 to 910,660 to 770,250,1460,1420,470,46,13,8,9.1,5,7.9,2,27,61,160,1140 to 1580,13,24,29 to 32,24 to 27,12,24 to 27,92.5 to 95.1,2.8 to 3.9,0.2 to 0.4,0.4 to 0.6,0 to 0.3,NA,0 to 0.23,1.5 to 2.0,0 to 0.080,0 to 0.015,0 to 0.010,NA,3.4,NA,NA,NA,NA,NA,240 to 280,450 to 520,NA,450,NA,NA,NA,NA,NA,NA,NA,NA,NA,510 to 570,NA,NA,NA,NA,NA,NA,NA,NA,NA,NA,NA,NA,NA
ASTM-A387-Grade-11-K11789-1.25Cr-0.5Mo-Steel,190,25,0.29,73,500 to 600,270 to 350,260,1460,1420,470,39,13,7.4,8.5,2.9,7.8,1.6,21,53,100 to 130,200 to 320,13,24,18 to 21,18 to 20,11,15 to 18,96.2 to 97.6,NA,0.4 to 0.65,0.45 to 0.65,0.5 to 0.8,NA,0.050 to 0.17,1.0 to 1.5,NA,0 to 0.025,0 to 0.025,NA,3.1,NA,NA,NA,NA,NA,150 to 180,200 to 250,NA,430,NA,NA,NA,NA,NA,NA,NA,NA,NA,320 to 390,NA,NA,NA,NA,NA,NA,NA,NA,NA,NA,NA,NA,NA
ASTM-A387-Grade-12-K11757-1Cr-0.5Mo-Steel,190,25,0.29,73,470 to 520,260 to 310,250,1470,1420,470,44,13,7.2,8.3,2.8,7.8,1.6,21,51,98 to 110,180 to 250,13,24,16 to 18,17 to 18,12,14 to 15,97 to 98.2,NA,0.4 to 0.65,0.45 to 0.6,0.15 to 0.4,NA,0.050 to 0.17,0.8 to 1.2,NA,0 to 0.025,0 to 0.025,NA,2.7,NA,NA,NA,NA,NA,140 to 160,190 to 230,NA,430,NA,NA,NA,NA,NA,NA,NA,NA,NA,300 to 330,NA,NA,NA,NA,NA,NA,NA,NA,NA,NA,NA,NA,NA
ASTM-A387-Grade-2-S50460-0.5Cr-0.5Mo-Steel,190,25,0.29,73,470 to 550,260 to 350,250,1470,1420,470,45,13,7.2,8.3,2.6,7.9,1.6,20,50,98 to 120,180 to 320,13,24,16 to 20,17 to 19,12,14 to 16,97.1 to 98.3,NA,0.55 to 0.8,0.45 to 0.6,0.15 to 0.4,NA,0.050 to 0.21,0.5 to 0.8,NA,0 to 0.025,0 to 0.025,NA,2.4,NA,NA,NA,NA,NA,140 to 170,190 to 250,NA,420,NA,NA,NA,NA,NA,NA,NA,NA,NA,300 to 350,NA,NA,NA,NA,NA,NA,NA,NA,NA,NA,NA,NA,NA
ASTM-A387-Grade-21-K31545-3Cr-1Mo-Steel,190,21,0.29,74,500 to 590,230 to 350,260,1470,1430,470,41,13,7.6,8.8,4.1,7.9,1.8,23,62,84 to 110,140 to 320,13,24,18 to 21,18 to 20,11,14 to 17,94.4 to 96,NA,0.3 to 0.6,0.9 to 1.1,0 to 0.5,NA,0.050 to 0.15,2.8 to 3.3,NA,0 to 0.025,0 to 0.025,NA,6.4,NA,NA,NA,NA,NA,150 to 180,160 to 250,NA,480,NA,NA,NA,NA,NA,NA,NA,NA,NA,310 to 370,NA,NA,NA,NA,NA,NA,NA,NA,NA,NA,NA,NA,NA
ASTM-A387-Grade-21L-Class-1-3Cr-1Mo-Steel,190,21,0.29,74,500,230,260,1470,1430,470,41,13,7.6,8.8,4.1,7.9,1.8,23,62,84,140,13,24,18,18,11,14,94.4 to 96.1,NA,0.3 to 0.6,0.9 to 1.1,0 to 0.5,NA,0 to 0.1,2.8 to 3.3,NA,0 to 0.025,0 to 0.025,NA,6.4,NA,NA,NA,NA,NA,150,160,NA,480,NA,NA,NA,NA,NA,NA,NA,NA,NA,310,NA,NA,NA,NA,NA,NA,NA,NA,NA,NA,NA,NA,NA
ASTM-A387-Grade-22-K21590-2.25Cr-1Mo-Steel,190,21,0.29,74,480 to 600,230 to 350,260,1470,1430,470,40,13,7.5,8.6,3.8,7.9,1.7,23,58,85 to 110,140 to 320,13,24,17 to 21,17 to 20,11,14 to 17,95.1 to 96.8,NA,0.3 to 0.6,0.9 to 1.1,0 to 0.5,NA,0.050 to 0.15,2.0 to 2.5,NA,0 to 0.025,0 to 0.025,NA,5.6,NA,NA,NA,NA,NA,150 to 180,160 to 240,NA,460,NA,NA,NA,NA,NA,NA,NA,NA,NA,300 to 380,NA,NA,NA,NA,NA,NA,NA,NA,NA,NA,NA,NA,NA
ASTM-A387-Grade-22L-Class-1-2.25Cr-1Mo-Steel,190,20,0.29,74,500,230,260,1470,1430,470,40,13,7.5,8.6,3.8,7.9,1.7,23,58,83,140,13,24,18,18,11,14,95.2 to 96.8,NA,0.3 to 0.6,0.9 to 1.1,0 to 0.5,NA,0 to 0.1,2.0 to 2.5,NA,0 to 0.025,0 to 0.025,NA,5.6,NA,NA,NA,NA,NA,150,160,NA,460,NA,NA,NA,NA,NA,NA,NA,NA,NA,310,NA,NA,NA,NA,NA,NA,NA,NA,NA,NA,NA,NA,NA
ASTM-A387-Grade-5-S50200-5Cr-0.5Mo-Steel,190,20 to 21,0.29,74,500 to 600,230 to 350,260,1460,1420,470,40,13,8,9.2,4.3,7.8,1.7,23,69,83 to 110,140 to 320,14,25,18 to 21,18 to 20,11,14 to 17,92.1 to 95.3,NA,0.3 to 0.6,0.45 to 0.65,0 to 0.5,NA,0 to 0.15,4.0 to 6.0,NA,0 to 0.025,0 to 0.025,NA,6.8,NA,NA,NA,NA,NA,150 to 180,160 to 240,NA,510,NA,NA,NA,NA,NA,NA,NA,NA,NA,310 to 380,NA,NA,NA,NA,NA,NA,NA,NA,NA,NA,NA,NA,NA
ASTM-A387-Grade-9-K90941-9Cr-1Mo-Steel,190,20 to 21,0.28,75,500 to 600,230 to 350,270,1460,1410,470,26,13,9,10,6.5,7.8,2.1,28,87,83 to 110,140 to 310,14,25,18 to 21,18 to 20,6.9,14 to 17,87.1 to 90.8,NA,0.3 to 0.6,0.9 to 1.1,0 to 1.0,NA,0 to 0.15,8.0 to 10,0 to 0.040,0 to 0.025,0 to 0.025,NA,12,NA,NA,NA,NA,NA,150 to 180,160 to 240,NA,600,NA,NA,NA,NA,NA,NA,NA,NA,NA,310 to 380,NA,NA,NA,NA,NA,NA,NA,NA,NA,NA,NA,NA,NA
ASTM-A387-Grade-91-Class-2-K90901-9Cr-1Mo-Steel,190,20,0.28,75,670,470,270,1460,1420,470,26,13,8.9,10,7,7.8,2.6,37,88,120,580,14,25,24,22,6.9,19,87.3 to 90.3,0 to 0.4,0.3 to 0.6,0.85 to 1.1,0.2 to 0.5,NA,0.080 to 0.12,8.0 to 9.5,0.18 to 0.25,0 to 0.020,0 to 0.010,NA,13,0.060 to 0.1,0.030 to 0.070,0 to 0.020,0 to 0.010,0 to 0.010,200,330,NA,600,NA,NA,NA,NA,NA,NA,NA,NA,NA,420,NA,NA,NA,NA,NA,NA,NA,NA,NA,NA,NA,NA,NA
SAE-AISI-4012-G40120-Molybdenum-Steel,190,23,0.29,73,420,220,250,1460,1420,470,51,13,7.1,8.1,2.1,7.8,1.5,19,47,82,130,13,24,15,16,14,12,98.2 to 98.9,NA,0.75 to 1.0,0.15 to 0.25,0.15 to 0.35,NA,0.090 to 0.14,NA,NA,0 to 0.035,0 to 0.040,NA,NA,NA,NA,NA,NA,NA,130,160,NA,400,NA,NA,NA,NA,NA,NA,NA,NA,NA,270,NA,NA,NA,NA,NA,NA,NA,NA,NA,NA,NA,NA,NA
SAE-AISI-4023-G40230-Molybdenum-Steel,190,23,0.29,73,440,230,250,1460,1420,470,51,12,7.1,8.1,2.1,7.8,1.5,19,47,86,140,13,24,16,16,14,14,98.1 to 98.8,NA,0.7 to 0.9,0.2 to 0.3,0.15 to 0.35,NA,0.2 to 0.25,NA,NA,0 to 0.035,0 to 0.040,NA,NA,NA,NA,NA,NA,NA,130,170,NA,400,NA,NA,NA,NA,NA,NA,NA,NA,NA,280,NA,NA,NA,NA,NA,NA,NA,NA,NA,NA,NA,NA,NA
SAE-AISI-4024-G40240-Molybdenum-Steel,190,14,0.29,73,600,500,250,1460,1420,470,51,13,7.1,8.1,2.1,7.8,1.5,19,47,77,670,13,24,21,20,14,18,98.1 to 98.7,NA,0.7 to 0.9,0.2 to 0.3,0.15 to 0.35,NA,0.2 to 0.25,NA,NA,0 to 0.035,0.035 to 0.050,NA,NA,NA,NA,NA,NA,NA,180,320,NA,400,NA,NA,NA,NA,NA,NA,NA,NA,NA,370,NA,NA,NA,NA,NA,NA,NA,NA,NA,NA,NA,NA,NA
SAE-AISI-4027-G40270-Molybdenum-Steel,190,23,0.29,73,500,260,250,1460,1420,470,49,12,7.1,8.1,2.1,7.8,1.5,19,47,97,190,13,24,18,18,13,16,98.1 to 98.7,NA,0.7 to 0.9,0.2 to 0.3,0.15 to 0.35,NA,0.25 to 0.3,NA,NA,0 to 0.035,0 to 0.040,NA,NA,NA,NA,NA,NA,NA,150,190,NA,400,NA,NA,NA,NA,NA,NA,NA,NA,NA,320,NA,NA,NA,NA,NA,NA,NA,NA,NA,NA,NA,NA,NA
SAE-AISI-4028-G40280-Molybdenum-Steel,190,14 to 23,0.29,73,490 to 630,260 to 520,250,1460,1420,470,49,12,7.1,8.1,2.1,7.8,1.5,19,47,81 to 95,180 to 720,13,24,17 to 22,18 to 21,13,16 to 20,98.1 to 98.7,NA,0.7 to 0.9,0.2 to 0.3,0.15 to 0.35,NA,0.25 to 0.3,NA,NA,0 to 0.035,0.035 to 0.050,NA,NA,NA,NA,NA,NA,NA,150 to 190,180 to 330,NA,400,NA,NA,NA,NA,NA,NA,NA,NA,NA,310 to 380,NA,NA,NA,NA,NA,NA,NA,NA,NA,NA,NA,NA,NA
SAE-AISI-4037-G40370-Molybdenum-Steel,190,23,0.29,73,540,290,250,1460,1420,470,48,13,7.1,8.2,2.1,7.8,1.5,19,47,100,220,13,24,19,19,13,16,98 to 98.6,NA,0.7 to 0.9,0.2 to 0.3,0.15 to 0.35,NA,0.35 to 0.4,NA,NA,0 to 0.035,0 to 0.040,NA,NA,NA,NA,NA,NA,NA,160,210,NA,400,NA,NA,NA,NA,NA,NA,NA,NA,NA,340,NA,NA,NA,NA,NA,NA,NA,NA,NA,NA,NA,NA,NA
SAE-AISI-4042-G40420-Molybdenum-Steel,190,13,0.29,73,680,570,250,1460,1420,470,49,12,7.1,8.2,2.1,7.8,1.5,19,47,81,860,13,24,24,22,13,22,97.9 to 98.6,NA,0.7 to 0.9,0.2 to 0.3,0.15 to 0.35,NA,0.4 to 0.45,NA,NA,0 to 0.035,0 to 0.040,NA,NA,NA,NA,NA,NA,NA,200,360,NA,400,NA,NA,NA,NA,NA,NA,NA,NA,NA,410,NA,NA,NA,NA,NA,NA,NA,NA,NA,NA,NA,NA,NA
SAE-AISI-4047-G40470-Molybdenum-Steel,190,23,0.29,73,580,310,250,1460,1420,470,48,12,7.1,8.2,2.1,7.8,1.5,19,47,110,260,13,24,20,20,13,18,97.9 to 98.5,NA,0.7 to 0.9,0.2 to 0.3,0.15 to 0.35,NA,0.45 to 0.5,NA,NA,0 to 0.035,0 to 0.040,NA,NA,NA,NA,NA,NA,NA,170,220,NA,400,NA,NA,NA,NA,NA,NA,NA,NA,NA,370,NA,NA,NA,NA,NA,NA,NA,NA,NA,NA,NA,NA,NA
