Repository: dovahkiin0022/dummy_group_repository

# dummy_group_repositiory
Reinhart group project template

# Problem Statement

## Data files
* `data/hw5-iron-alloy.csv`: a tabulated data file for about 1300 different iron alloys and their properties

## Objective
We want to predict the `Ultimate Tensile Strength` of alloys as a function of their composition.

## Note about creating yml files
You may want to leave the requirements very loosely defined so conda can locate correct dependencies on different platforms. This is achieved using the `--from-history` flag, like so:
`conda env export -n dummy_repository -f environment.yml --from-history`

File: data/hw5-iron-alloy.csv (part 7 of 12)
Names,"Elastic (Young's, Tensile) Modulus",Elongation at Break,Poisson's Ratio,Shear Modulus,Tensile Strength: Ultimate (UTS),Tensile Strength: Yield (Proof),Latent Heat of Fusion,Melting Completion (Liquidus),Melting Onset (Solidus),Specific Heat Capacity,Thermal Conductivity,Thermal Expansion,Electrical Conductivity: Equal Volume,Electrical Conductivity: Equal Weight (Specific),Base Metal Price,Density,Embodied Carbon,Embodied Energy,Embodied Water,Resilience: Ultimate (Unit Rupture Work),Resilience: Unit (Modulus of Resilience),Stiffness to Weight: Axial,Stiffness to Weight: Bending,Strength to Weight: Axial,Strength to Weight: Bending,Thermal Diffusivity,Thermal Shock Resistance,Iron (Fe)Fe,Nickel (Ni)Ni,Manganese (Mn)Mn,Molybdenum (Mo)Mo,Silicon (Si)Si,Copper (Cu)Cu,Carbon (C)C,Chromium (Cr)Cr,Vanadium (V)V,Phosphorus (P)P,Sulfur (S)S,Residualsres.,PREN (Pitting Resistance),Niobium (Nb)Nb,Nitrogen (N)N,Aluminum (Al)Al,Titanium (Ti)Ti,Zirconium (Zr)Zr,Brinell Hardness,Fatigue Strength,Reduction in Area,Maximum Temperature: Mechanical,Impact Strength: V-Notched Charpy,Tungsten (W)W,Maximum Temperature: Corrosion,Selenium (Se)Se,Cobalt (Co)Co,Magnesium (Mg)Mg,Tin (Sn)Sn,Arsenic (As)As,Fracture Toughness,Shear Strength,Compressive (Crushing) Strength,Curie Temperature,Rockwell C Hardness,Calcium (Ca)Ca,Boron (B)B,Oxygen (O)O,Rockwell B Hardness,Calomel Potential,Tantalum (Ta)Ta,Cerium (Ce)Ce,Lanthanum (La)La,Lead (Pb)Pb,Zinc (Zn)Zn
SAE-AISI-4118-G41180-Cr-Mo-Steel,190,23,0.29,73,500,320,250,1460,1420,470,46,13,7.2,8.2,2.3,7.8,1.5,20,49,100,280,13,24,18,18,13,15,97.5 to 98.4,NA,0.7 to 0.9,0.2 to 0.3,0.15 to 0.35,NA,0.18 to 0.23,0.4 to 0.6,NA,0 to 0.035,0 to 0.040,NA,NA,NA,NA,NA,NA,NA,150,230,NA,410,NA,NA,NA,NA,NA,NA,NA,NA,NA,320,NA,NA,NA,NA,NA,NA,NA,NA,NA,NA,NA,NA,NA
SAE-AISI-4130-SCM430-G41300-Cr-Mo-Steel,190,13 to 26,0.29,73,530 to 1040,440 to 980,250,1460,1420,470,43,13,7.2,8.3,2.4,7.8,1.5,20,50,83 to 180,500 to 2550,13,24,19 to 37,19 to 29,12,16 to 31,97.3 to 98.2,NA,0.4 to 0.6,0.15 to 0.25,0.15 to 0.35,NA,0.28 to 0.33,0.8 to 1.1,NA,0 to 0.035,0 to 0.040,NA,NA,NA,NA,NA,NA,NA,200 to 300,320 to 660,NA,420,NA,NA,NA,NA,NA,NA,NA,NA,NA,340 to 640,NA,NA,NA,NA,NA,NA,NA,NA,NA,NA,NA,NA,NA
SAE-AISI-4137-G41370-Cr-Mo-Steel,190,23,0.29,73,550,340,250,1460,1420,470,45,12,7.3,8.3,2.4,7.8,1.5,20,51,110,310,13,24,20,19,12,18,96.9 to 97.9,NA,0.7 to 0.9,0.15 to 0.25,0.15 to 0.35,NA,0.35 to 0.4,0.8 to 1.1,NA,0 to 0.035,0 to 0.040,NA,NA,NA,NA,NA,NA,NA,170,240,NA,420,NA,NA,NA,NA,NA,NA,NA,NA,NA,350,NA,NA,NA,NA,NA,NA,NA,NA,NA,NA,NA,NA,NA
SAE-AISI-4140-SCM440-G41400-Cr-Mo-Steel,190,11 to 26,0.29,73,690 to 1080,590 to 990,250,1460,1420,470,43,13,7.3,8.4,2.4,7.8,1.5,20,51,74 to 180,920 to 2590,13,24,25 to 38,22 to 30,12,20 to 32,96.8 to 97.8,NA,0.75 to 1.0,0.15 to 0.25,0.15 to 0.35,NA,0.38 to 0.43,0.8 to 1.1,NA,0 to 0.035,0 to 0.040,NA,NA,NA,NA,NA,NA,NA,200 to 310,360 to 650,NA,420,NA,NA,NA,NA,NA,NA,NA,NA,NA,410 to 660,NA,NA,NA,NA,NA,NA,NA,NA,NA,NA,NA,NA,NA
SAE-AISI-4142-G41420-Cr-Mo-Steel,190,20,0.29,73,590,370,250,1460,1420,470,44,12,7.3,8.4,2.4,7.8,1.5,20,51,100,360,13,24,21,20,12,19,96.8 to 97.8,NA,0.75 to 1.0,0.15 to 0.25,0.15 to 0.35,NA,0.4 to 0.45,0.8 to 1.1,NA,0 to 0.035,0 to 0.040,NA,NA,NA,NA,NA,NA,NA,180,250,NA,420,NA,NA,NA,NA,NA,NA,NA,NA,NA,370,NA,NA,NA,NA,NA,NA,NA,NA,NA,NA,NA,NA,NA
SAE-AISI-4145-SCM445-G41450-Cr-Mo-Steel,190,16,0.29,73,580,360,250,1460,1420,470,42,13,7.3,8.4,2.4,7.8,1.5,20,51,80,350,13,24,21,20,11,17,96.7 to 97.7,NA,0.75 to 1.0,0.15 to 0.25,0.15 to 0.35,NA,0.43 to 0.48,0.8 to 1.1,NA,0 to 0.035,0 to 0.040,NA,NA,NA,NA,NA,NA,NA,310,240,46,420,NA,NA,NA,NA,NA,NA,NA,NA,NA,360,NA,NA,33,NA,NA,NA,NA,NA,NA,NA,NA,NA,NA
SAE-AISI-4147-G41470-Cr-Mo-Steel,190,20,0.29,73,610,380,250,1460,1420,470,44,12,7.3,8.4,2.4,7.8,1.5,20,51,110,380,13,24,22,20,12,20,96.7 to 97.7,NA,0.75 to 1.0,0.15 to 0.25,0.15 to 0.35,NA,0.45 to 0.5,0.8 to 1.1,NA,0 to 0.035,0 to 0.040,NA,NA,NA,NA,NA,NA,NA,180,260,NA,420,NA,NA,NA,NA,NA,NA,NA,NA,NA,380,NA,NA,NA,NA,NA,NA,NA,NA,NA,NA,NA,NA,NA
SAE-AISI-4150-G41500-Cr-Mo-Steel,190,12 to 20,0.29,73,660 to 1310,380 to 1220,250,1460,1420,470,42,13,7.3,8.4,2.4,7.8,1.5,20,51,82 to 180,380 to 3930,13,24,24 to 47,22 to 34,11,19 to 39,96.7 to 97.7,NA,0.75 to 1.0,0.15 to 0.25,0.15 to 0.35,NA,0.48 to 0.53,0.8 to 1.1,NA,0 to 0.035,0 to 0.040,NA,NA,NA,NA,NA,NA,NA,200 to 380,260 to 780,NA,420,NA,NA,NA,NA,NA,NA,NA,NA,NA,410 to 800,NA,NA,NA,NA,NA,NA,NA,NA,NA,NA,NA,NA,NA
SAE-AISI-4161-G41610-Cr-Mo-Steel,190,20,0.29,73,680,410,250,1460,1410,470,43,12,7.3,8.4,2.5,7.8,1.5,20,50,120,460,13,24,24,22,12,22,96.7 to 97.6,NA,0.75 to 1.0,0.25 to 0.35,0.15 to 0.35,NA,0.56 to 0.64,0.7 to 0.9,NA,0 to 0.035,0 to 0.040,NA,NA,NA,NA,NA,NA,NA,200,290,NA,420,NA,NA,NA,NA,NA,NA,NA,NA,NA,420,NA,NA,NA,NA,NA,NA,NA,NA,NA,NA,NA,NA,NA
SAE-AISI-4320-SNCM420-G43200-Ni-Cr-Mo-Steel,190,21 to 29,0.29,73,570 to 790,430 to 460,250,1460,1420,470,46,11,7.4,8.5,3.4,7.9,1.7,22,52,140 to 150,480 to 560,13,24,20 to 28,19 to 24,13,19 to 27,95.8 to 97,1.7 to 2.0,0.45 to 0.65,0.2 to 0.3,0.15 to 0.35,NA,0.17 to 0.22,0.4 to 0.6,NA,0 to 0.035,0 to 0.040,NA,NA,NA,NA,NA,NA,NA,160 to 240,320,NA,420,NA,NA,NA,NA,NA,NA,NA,NA,NA,370 to 500,NA,NA,NA,NA,NA,NA,NA,NA,NA,NA,NA,NA,NA
SAE-AISI-4340-SNCM439-G43400-Ni-Cr-Mo-Steel,190,12 to 22,0.29,73,690 to 1280,470 to 1150,250,1460,1420,470,44,13,7.5,8.6,3.5,7.8,1.7,22,53,79 to 170,590 to 3490,13,24,24 to 45,22 to 33,12,20 to 38,95.1 to 96.3,1.7 to 2.0,0.6 to 0.8,0.2 to 0.3,0.15 to 0.35,NA,0.38 to 0.43,0.7 to 0.9,NA,0 to 0.035,0 to 0.040,NA,NA,NA,NA,NA,NA,NA,210 to 360,330 to 740,NA,430,NA,NA,NA,NA,NA,NA,NA,NA,NA,430 to 770,NA,NA,NA,NA,NA,NA,NA,NA,NA,NA,NA,NA,NA
SAE-AISI-4340M-300M-K44220-Silicon-Vanadium-Steel,190,6,0.29,72,2340,1240,280,1440,1400,480,38,13,7.8,9.1,3.9,7.8,1.9,26,55,120,4120,13,25,84,51,10,70,93.3 to 94.8,1.7 to 2.0,0.65 to 0.9,0.35 to 0.45,1.5 to 1.8,NA,0.38 to 0.43,0.7 to 1.0,0.050 to 0.1,0 to 0.012,0 to 0.012,NA,2.2,NA,NA,NA,NA,NA,710,690,NA,430,18,NA,NA,NA,NA,NA,NA,NA,60,1360,NA,NA,55,NA,NA,NA,NA,NA,NA,NA,NA,NA,NA
SAE-AISI-4419-G44190-Molybdenum-Steel,190,23,0.29,73,490,270,250,1470,1420,470,50,13,7.1,8.1,2.4,7.9,1.5,20,47,97,190,13,24,17,18,13,14,98.1 to 98.8,NA,0.45 to 0.65,0.45 to 0.6,0.15 to 0.35,NA,0.18 to 0.23,NA,NA,0 to 0.035,0 to 0.040,NA,NA,NA,NA,NA,NA,NA,150,190,NA,410,NA,NA,NA,NA,NA,NA,NA,NA,NA,310,NA,NA,NA,NA,NA,NA,NA,NA,NA,NA,NA,NA,NA
SAE-AISI-4615-G46150-Nickel-Steel,190,27,0.29,73,480,350,250,1460,1420,470,47,12,7.3,8.4,3.2,7.9,1.6,22,50,120,320,13,24,17,17,13,16,96.4 to 97.4,1.7 to 2.0,0.45 to 0.65,0.2 to 0.3,0.15 to 0.35,NA,0.13 to 0.18,NA,NA,0 to 0.035,0 to 0.040,NA,NA,NA,NA,NA,NA,NA,150,260,NA,410,NA,NA,NA,NA,NA,NA,NA,NA,NA,310,NA,NA,NA,NA,NA,NA,NA,NA,NA,NA,NA,NA,NA
SAE-AISI-4620-G46200-Nickel-Steel,190,16 to 27,0.29,73,490 to 680,350 to 550,250,1460,1420,470,47,13,7.3,8.4,3.2,7.9,1.6,22,50,100 to 120,330 to 800,13,24,17 to 24,18 to 22,13,15 to 20,96.4 to 97.4,1.7 to 2.0,0.45 to 0.65,0.2 to 0.3,0.15 to 0.35,NA,0.17 to 0.22,NA,NA,0 to 0.035,0 to 0.040,NA,NA,NA,NA,NA,NA,NA,150 to 210,260 to 360,NA,410,NA,NA,NA,NA,NA,NA,NA,NA,NA,320 to 420,NA,NA,NA,NA,NA,NA,NA,NA,NA,NA,NA,NA,NA
SAE-AISI-4621-G46210-Nickel-Steel,190,27,0.29,73,500,360,250,1460,1420,470,46,13,7.4,8.4,3.3,7.9,1.6,22,50,120,340,13,24,18,18,12,15,96.1 to 97.1,1.7 to 2.0,0.7 to 0.9,0.2 to 0.3,0.15 to 0.35,NA,0.18 to 0.23,NA,NA,0 to 0.035,0 to 0.040,NA,NA,NA,NA,NA,NA,NA,150,270,NA,410,NA,NA,NA,NA,NA,NA,NA,NA,NA,320,NA,NA,NA,NA,NA,NA,NA,NA,NA,NA,NA,NA,NA
SAE-AISI-4626-G46260-Nickel-Steel,190,25,0.29,73,500,330,250,1460,1420,470,44,13,7.2,8.2,2.5,7.8,1.5,20,48,110,290,13,24,18,18,12,15,97.4 to 98.3,0.7 to 1.0,0.45 to 0.65,0.15 to 0.25,0.15 to 0.35,NA,0.24 to 0.29,NA,NA,0 to 0.035,0 to 0.040,NA,NA,NA,NA,NA,NA,NA,150,240,NA,400,NA,NA,NA,NA,NA,NA,NA,NA,NA,320,NA,NA,NA,NA,NA,NA,NA,NA,NA,NA,NA,NA,NA
SAE-AISI-4718-G47180-Ni-Cr-Mo-Steel,190,24,0.29,73,510,370,250,1460,1420,470,39,11,7.3,8.4,3,7.9,1.6,21,51,110,360,13,24,18,18,10,17,96.3 to 97.4,0.9 to 1.2,0.7 to 0.9,0.3 to 0.4,0.15 to 0.35,NA,0.16 to 0.21,0.35 to 0.55,NA,0 to 0.035,0 to 0.040,NA,NA,NA,NA,NA,NA,NA,150,270,NA,420,NA,NA,NA,NA,NA,NA,NA,NA,NA,330,NA,NA,NA,NA,NA,NA,NA,NA,NA,NA,NA,NA,NA
SAE-AISI-4720-G47200-Ni-Cr-Mo-Steel,190,25,0.29,73,490,350,250,1460,1420,470,39,13,7.3,8.4,2.9,7.9,1.6,21,50,110,330,13,24,17,18,10,14,96.7 to 97.8,0.9 to 1.2,0.5 to 0.7,0.15 to 0.25,0.15 to 0.35,NA,0.17 to 0.22,0.35 to 0.55,NA,0 to 0.035,0 to 0.040,NA,NA,NA,NA,NA,NA,NA,150,260,NA,410,NA,NA,NA,NA,NA,NA,NA,NA,NA,310,NA,NA,NA,NA,NA,NA,NA,NA,NA,NA,NA,NA,NA
SAE-AISI-4815-G48150-Nickel-Steel,190,23,0.29,73,550,370,250,1460,1420,470,52,12,6.6,7.6,4.3,7.9,1.8,24,53,110,360,13,24,20,19,14,18,94.7 to 95.9,3.3 to 3.8,0.4 to 0.6,0.2 to 0.3,0.15 to 0.35,NA,0.13 to 0.18,NA,NA,0 to 0.035,0 to 0.040,NA,NA,NA,NA,NA,NA,NA,170,260,NA,410,NA,NA,NA,NA,NA,NA,NA,NA,NA,350,NA,NA,NA,NA,NA,NA,NA,NA,NA,NA,NA,NA,NA
SAE-AISI-4817-G48170-Nickel-Steel,190,23,0.29,73,560,370,250,1460,1420,470,52,13,7.6,8.7,4.3,7.9,1.8,24,53,110,370,13,24,20,19,14,17,94.7 to 95.9,3.3 to 3.8,0.4 to 0.6,0.2 to 0.3,0.15 to 0.35,NA,0.15 to 0.2,NA,NA,0 to 0.035,0 to 0.040,NA,NA,NA,NA,NA,NA,NA,170,270,NA,410,NA,NA,NA,NA,NA,NA,NA,NA,NA,350,NA,NA,NA,NA,NA,NA,NA,NA,NA,NA,NA,NA,NA
SAE-AISI-4820-G48200-Nickel-Steel,190,21,0.29,73,570,370,250,1460,1420,470,51,11,7.6,8.7,4.3,7.9,1.8,24,53,110,370,13,24,20,19,14,19,94.6 to 95.7,3.3 to 3.8,0.5 to 0.7,0.2 to 0.3,0.15 to 0.35,NA,0.18 to 0.23,NA,NA,0 to 0.035,0 to 0.040,NA,NA,NA,NA,NA,NA,NA,170,260,NA,410,NA,NA,NA,NA,NA,NA,NA,NA,NA,360,NA,NA,NA,NA,NA,NA,NA,NA,NA,NA,NA,NA,NA
SAE-AISI-5015-G50150-Chromium-Steel,190,27,0.29,73,430,220,250,1460,1420,470,52,13,7,8.1,1.9,7.8,1.4,19,47,97,130,13,24,15,16,14,13,98.4 to 99.13,NA,0.3 to 0.5,NA,0.15 to 0.35,NA,0.12 to 0.17,0.3 to 0.5,NA,0 to 0.035,0 to 0.040,NA,NA,NA,NA,NA,NA,NA,130,170,NA,410,NA,NA,NA,NA,NA,NA,NA,NA,NA,280,NA,NA,NA,NA,NA,NA,NA,NA,NA,NA,NA,NA,NA
SAE-AISI-50B44-G50441-Boron-Steel,190,22,0.29,73,570,360,250,1460,1420,470,46,13,7.2,8.2,2,7.8,1.4,19,48,110,350,13,24,20,20,12,17,97.5 to 98.5,NA,0.75 to 1.0,NA,0.15 to 0.35,NA,0.43 to 0.48,0.2 to 0.6,NA,0 to 0.035,0 to 0.040,NA,NA,NA,NA,NA,NA,NA,170,250,NA,410,NA,NA,NA,NA,NA,NA,NA,NA,NA,360,NA,NA,NA,NA,0.00050 to 0.0030,NA,NA,NA,NA,NA,NA,NA,NA
SAE-AISI-50B46-G50461-Boron-Steel,190,21,0.29,72,540,310,250,1460,1420,470,47,13,7.1,8.2,1.9,7.8,1.4,19,47,99,260,13,24,19,19,13,16,97.7 to 98.5,NA,0.75 to 1.0,NA,0.15 to 0.35,NA,0.44 to 0.49,0.2 to 0.35,NA,0 to 0.035,0 to 0.040,NA,NA,NA,NA,NA,NA,NA,160,220,NA,410,NA,NA,NA,NA,NA,NA,NA,NA,NA,340,NA,NA,NA,NA,0.00050 to 0.0030,NA,NA,NA,NA,NA,NA,NA,NA
SAE-AISI-50B50-G50501-Boron-Steel,190,22,0.29,73,590,370,250,1460,1410,470,45,13,7.2,8.3,2,7.8,1.4,19,48,110,370,13,24,21,20,12,17,97.4 to 98.2,NA,0.75 to 1.0,NA,0.15 to 0.35,NA,0.48 to 0.53,0.4 to 0.6,NA,0 to 0.035,0 to 0.040,NA,NA,NA,NA,NA,NA,NA,180,260,NA,410,NA,NA,NA,NA,NA,NA,NA,NA,NA,370,NA,NA,NA,NA,0.00050 to 0.0030,NA,NA,NA,NA,NA,NA,NA,NA
SAE-AISI-50B60-G50601-Boron-Steel,190,12 to 20,0.29,72,610 to 630,350 to 530,250,1450,1410,470,45,12,7.2,8.3,2,7.8,1.4,19,48,71 to 100,330 to 750,13,24,22 to 23,20 to 21,12,20,97.3 to 98.1,NA,0.75 to 1.0,NA,0.15 to 0.35,NA,0.56 to 0.64,0.4 to 0.6,NA,0 to 0.035,0 to 0.040,NA,NA,NA,NA,NA,NA,NA,180 to 190,240 to 330,NA,410,NA,NA,NA,NA,NA,NA,NA,NA,NA,380,NA,NA,NA,NA,0.00050 to 0.0030,NA,NA,NA,NA,NA,NA,NA,NA
SAE-AISI-5120-SCr420-G51200-Chromium-Steel,190,16,0.29,73,500,320,250,1460,1420,470,47,12,7.2,8.2,2.1,7.8,1.4,19,49,71,280,13,24,18,18,13,16,97.6 to 98.3,NA,0.7 to 0.9,NA,0.15 to 0.35,NA,0.17 to 0.22,0.7 to 0.9,NA,0 to 0.035,0 to 0.040,NA,NA,NA,NA,NA,NA,NA,150,210,NA,420,NA,NA,NA,NA,NA,NA,NA,NA,NA,310,NA,NA,NA,NA,NA,NA,NA,NA,NA,NA,NA,NA,NA
SAE-AISI-5130-G51300-Chromium-Steel,190,12 to 22,0.29,73,500 to 640,330 to 530,250,1460,1420,470,45,12,7.2,8.3,2.2,7.8,1.4,19,50,74 to 98,290 to 750,13,24,18 to 23,18 to 21,12,16 to 20,97.2 to 98.1,NA,0.7 to 0.9,NA,0.15 to 0.35,NA,0.28 to 0.33,0.8 to 1.1,NA,0 to 0.035,0 to 0.040,NA,NA,NA,NA,NA,NA,NA,150 to 190,230 to 330,NA,420,NA,NA,NA,NA,NA,NA,NA,NA,NA,310 to 390,NA,NA,NA,NA,NA,NA,NA,NA,NA,NA,NA,NA,NA
SAE-AISI-5132-G51320-Chromium-Steel,190,22,0.29,73,510,330,250,1460,1420,470,49,12,8.2,9.4,2.2,7.8,1.4,19,50,99,290,13,24,18,18,13,16,97.4 to 98.2,NA,0.6 to 0.8,NA,0.15 to 0.35,NA,0.3 to 0.35,0.75 to 1.0,NA,0 to 0.035,0 to 0.040,NA,NA,NA,NA,NA,NA,NA,150,230,NA,420,NA,NA,NA,NA,NA,NA,NA,NA,NA,320,NA,NA,NA,NA,NA,NA,NA,NA,NA,NA,NA,NA,NA
SAE-AISI-5135-G51350-Chromium-Steel,190,22,0.29,73,510,340,250,1460,1420,470,45,12,7.2,8.3,2.2,7.8,1.4,19,50,100,300,13,24,18,18,12,16,97.3 to 98.1,NA,0.6 to 0.8,NA,0.15 to 0.35,NA,0.33 to 0.38,0.8 to 1.1,NA,0 to 0.035,0 to 0.040,NA,NA,NA,NA,NA,NA,NA,150,240,NA,420,NA,NA,NA,NA,NA,NA,NA,NA,NA,320,NA,NA,NA,NA,NA,NA,NA,NA,NA,NA,NA,NA,NA
SAE-AISI-5140-SCr440-G51400-Chromium-Steel,190,12 to 29,0.29,73,560 to 970,290 to 840,250,1460,1420,470,45,13,7.2,8.3,2.1,7.8,1.4,19,49,76 to 180,220 to 1880,13,24,20 to 34,19 to 28,12,16 to 29,97.3 to 98.1,NA,0.7 to 0.9,NA,0.15 to 0.35,NA,0.38 to 0.43,0.7 to 0.9,NA,0 to 0.035,0 to 0.040,NA,NA,NA,NA,NA,NA,NA,170 to 290,220 to 570,NA,420,NA,NA,NA,NA,NA,NA,NA,NA,NA,360 to 600,NA,NA,NA,NA,NA,NA,NA,NA,NA,NA,NA,NA,NA
SAE-AISI-5145-G51450-Chromium-Steel,190,20,0.29,73,560,370,250,1460,1410,470,47,12,7.2,8.3,2.1,7.8,1.4,19,49,100,360,13,24,20,19,13,17,97.3 to 98,NA,0.7 to 0.9,NA,0.15 to 0.35,NA,0.43 to 0.48,0.7 to 0.9,NA,0 to 0.035,0 to 0.040,NA,NA,NA,NA,NA,NA,NA,170,250,NA,420,NA,NA,NA,NA,NA,NA,NA,NA,NA,350,NA,NA,NA,NA,NA,NA,NA,NA,NA,NA,NA,NA,NA
SAE-AISI-5147-G51470-Chromium-Steel,190,20,0.29,73,600,360,250,1450,1410,470,46,13,7.2,8.3,2.2,7.8,1.5,19,50,110,360,13,24,21,20,12,18,97 to 97.8,NA,0.7 to 1.0,NA,0.15 to 0.35,NA,0.46 to 0.51,0.85 to 1.2,NA,0 to 0.035,0 to 0.040,NA,NA,NA,NA,NA,NA,NA,180,250,NA,420,NA,NA,NA,NA,NA,NA,NA,NA,NA,370,NA,NA,NA,NA,NA,NA,NA,NA,NA,NA,NA,NA,NA
SAE-AISI-5150-G51500-Chromium-Steel,190,21,0.29,73,580,350,250,1460,1410,470,49,13,7.2,8.3,2.1,7.8,1.4,19,49,110,320,13,24,20,20,13,17,97.2 to 98,NA,0.7 to 0.9,NA,0.15 to 0.35,NA,0.48 to 0.53,0.7 to 0.9,NA,0 to 0.035,0 to 0.040,NA,NA,NA,NA,NA,NA,NA,170,240,NA,420,NA,NA,NA,NA,NA,NA,NA,NA,NA,360,NA,NA,NA,NA,NA,NA,NA,NA,NA,NA,NA,NA,NA
SAE-AISI-5155-G51550-Chromium-Steel,190,21,0.29,73,620,380,250,1450,1410,470,49,12,7.2,8.3,2.1,7.8,1.4,19,49,110,380,13,24,22,21,13,20,97.2 to 97.9,NA,0.7 to 0.9,NA,0.15 to 0.35,NA,0.51 to 0.59,0.7 to 0.9,NA,0 to 0.035,0 to 0.040,NA,NA,NA,NA,NA,NA,NA,190,260,NA,420,NA,NA,NA,NA,NA,NA,NA,NA,NA,390,NA,NA,NA,NA,NA,NA,NA,NA,NA,NA,NA,NA,NA
SAE-AISI-5160-G51600-Chromium-Steel,190,12 to 18,0.29,73,660 to 1150,280 to 1010,250,1450,1410,470,43,13,7.2,8.3,2.1,7.8,1.4,19,50,73 to 160,200 to 2700,13,24,23 to 41,22 to 31,12,19 to 34,97.1 to 97.8,NA,0.75 to 1.0,NA,0.15 to 0.35,NA,0.56 to 0.61,0.7 to 0.9,NA,0 to 0.035,0 to 0.040,NA,NA,NA,NA,NA,NA,NA,200 to 340,180 to 650,NA,420,NA,NA,NA,NA,NA,NA,NA,NA,NA,390 to 700,NA,NA,NA,NA,NA,NA,NA,NA,NA,NA,NA,NA,NA
SAE-AISI-51B60-G51601-Boron-Steel,190,12 to 21,0.29,73,660,400 to 550,250,1450,1410,470,43,13,7.2,8.3,2.1,7.8,1.4,19,49,73 to 120,420 to 800,13,24,23,22,12,19,97 to 97.8,NA,0.75 to 1.0,NA,0.15 to 0.35,NA,0.56 to 0.64,0.7 to 0.9,NA,0 to 0.035,0 to 0.040,NA,NA,NA,NA,NA,NA,NA,200,280 to 340,NA,420,NA,NA,NA,NA,NA,NA,NA,NA,NA,390 to 420,NA,NA,NA,NA,0.00050 to 0.0030,NA,NA,NA,NA,NA,NA,NA,NA
SAE-AISI-52100-G52986-Chromium-Steel,190,10 to 20,0.29,72,590 to 2010,360 to 560,250,1450,1410,470,47,12 to 13,7.3,8.5,2.4,7.8,1.5,20,51,54 to 310,350 to 840,13,24,21 to 72,20 to 45,13,19 to 61,96.5 to 97.3,NA,0.25 to 0.45,NA,0.15 to 0.35,NA,0.93 to 1.1,1.4 to 1.6,NA,0 to 0.025,0 to 0.015,NA,NA,NA,NA,NA,NA,NA,180 to 210,250 to 340,NA,430,NA,NA,NA,NA,NA,NA,NA,NA,NA,370 to 420,NA,NA,NA,NA,NA,NA,NA,NA,NA,NA,NA,NA,NA
SAE-AISI-6118-G61180-Chromium-Vanadium-Steel,190,23,0.29,73,470,290,250,1460,1420,470,45,13,7.1,8.2,2.1,7.8,1.7,23,49,93,220,13,24,17,17,12,14,97.8 to 98.6,NA,0.5 to 0.7,NA,0.15 to 0.35,NA,0.16 to 0.21,0.5 to 0.7,0.1 to 0.15,0 to 0.035,0 to 0.040,NA,NA,NA,NA,NA,NA,NA,140,210,NA,410,NA,NA,NA,NA,NA,NA,NA,NA,NA,300,NA,NA,NA,NA,NA,NA,NA,NA,NA,NA,NA,NA,NA
SAE-AISI-6150-G61500-Chromium-Vanadium-Steel,190,15 to 23,0.29,73,630 to 1200,420 to 1160,250,1460,1410,470,46,12 to 13,7.3,8.4,2.3,7.8,2,28,51,130 to 180,460 to 3590,13,24,22 to 43,21 to 32,13,20 to 38,96.7 to 97.7,NA,0.7 to 0.9,NA,0.15 to 0.35,NA,0.48 to 0.53,0.8 to 1.1,0.15 to 0.3,0 to 0.035,0 to 0.040,NA,NA,NA,NA,NA,NA,NA,200 to 350,300 to 750,NA,420,NA,NA,NA,NA,NA,NA,NA,NA,NA,400 to 730,NA,NA,NA,NA,NA,NA,NA,NA,NA,NA,NA,NA,NA
SAE-AISI-8115-G81150-Ni-Cr-Mo-Steel,190,15,0.29,73,610,500,250,1460,1420,470,43,12,7.2,8.2,2.3,7.8,1.5,19,49,86,660,13,24,21,20,12,19,97.4 to 98.4,0.2 to 0.4,0.7 to 0.9,0.080 to 0.15,0.15 to 0.35,NA,0.13 to 0.18,0.3 to 0.5,NA,0 to 0.035,0 to 0.040,NA,NA,NA,NA,NA,NA,NA,180,320,NA,410,NA,NA,NA,NA,NA,NA,NA,NA,NA,370,NA,NA,NA,NA,NA,NA,NA,NA,NA,NA,NA,NA,NA
SAE-AISI-81B45-G81451-Boron-Steel,190,12 to 24,0.29,73,540 to 670,350 to 560,250,1460,1420,470,40,12,7.2,8.3,2.3,7.8,1.5,20,49,77 to 110,320 to 840,13,24,19 to 24,19 to 22,11,17 to 21,97 to 98,0.2 to 0.4,0.75 to 1.0,0.080 to 0.15,0.15 to 0.35,NA,0.43 to 0.48,0.35 to 0.55,NA,0 to 0.035,0 to 0.040,NA,NA,NA,NA,NA,NA,NA,160 to 200,250 to 350,NA,410,NA,NA,NA,NA,NA,NA,NA,NA,NA,340 to 400,NA,NA,NA,NA,0.00050 to 0.0030,NA,NA,NA,NA,NA,NA,NA,NA
SAE-AISI-8615-G86150-Ni-Cr-Mo-Steel,190,25,0.29,73,480,310,250,1460,1420,470,39,13,7.3,8.3,2.6,7.8,1.5,20,50,110,250,13,24,17,17,10,14,96.9 to 98.1,0.4 to 0.7,0.7 to 0.9,0.15 to 0.25,0.15 to 0.35,NA,0.13 to 0.18,0.4 to 0.6,NA,0 to 0.035,0 to 0.040,NA,NA,NA,NA,NA,NA,NA,150,220,NA,410,NA,NA,NA,NA,NA,NA,NA,NA,NA,310,NA,NA,NA,NA,NA,NA,NA,NA,NA,NA,NA,NA,NA
SAE-AISI-8617-G86170-Ni-Cr-Mo-Steel,190,25,0.29,73,470,320,250,1460,1420,470,43,12,7.3,8.3,2.6,7.8,1.5,20,50,110,270,13,24,17,17,12,15,96.9 to 98.1,0.4 to 0.7,0.7 to 0.9,0.15 to 0.25,0.15 to 0.35,NA,0.15 to 0.2,0.4 to 0.6,NA,0 to 0.035,0 to 0.040,NA,NA,NA,NA,NA,NA,NA,140,230,NA,410,NA,NA,NA,NA,NA,NA,NA,NA,NA,300,NA,NA,NA,NA,NA,NA,NA,NA,NA,NA,NA,NA,NA
SAE-AISI-8620-SNCM220-G86200-Ni-Cr-Mo-Steel,190,13 to 31,0.29,73,520 to 690,360 to 570,250,1460,1420,470,39,13,7.3,8.3,2.6,7.8,1.5,20,50,86 to 150,340 to 880,13,24,18 to 24,18 to 22,10,15 to 20,96.9 to 98,0.4 to 0.7,0.7 to 0.9,0.15 to 0.25,0.15 to 0.35,NA,0.18 to 0.23,0.4 to 0.6,NA,0 to 0.035,0 to 0.040,NA,NA,NA,NA,NA,NA,NA,150 to 210,270 to 360,NA,410,NA,NA,NA,NA,NA,NA,NA,NA,NA,340 to 420,NA,NA,NA,NA,NA,NA,NA,NA,NA,NA,NA,NA,NA
SAE-AISI-8622-G86220-Ni-Cr-Mo-Steel,190,26,0.29,73,500,330,250,1460,1420,470,38,11,7.3,8.3,2.6,7.8,1.5,20,50,110,280,13,24,18,18,10,17,96.9 to 98,0.4 to 0.7,0.7 to 0.9,0.15 to 0.25,0.15 to 0.35,NA,0.2 to 0.25,0.4 to 0.6,NA,0 to 0.035,0 to 0.040,NA,NA,NA,NA,NA,NA,NA,150,240,NA,410,NA,NA,NA,NA,NA,NA,NA,NA,NA,320,NA,NA,NA,NA,NA,NA,NA,NA,NA,NA,NA,NA,NA
SAE-AISI-8625-G86250-Ni-Cr-Mo-Steel,190,25,0.29,73,510,330,250,1460,1420,470,39,11,7.3,8.3,2.6,7.8,1.5,20,50,110,300,13,24,18,18,10,17,96.8 to 98,0.4 to 0.7,0.7 to 0.9,0.15 to 0.25,0.15 to 0.35,NA,0.23 to 0.28,0.4 to 0.6,NA,0 to 0.035,0 to 0.040,NA,NA,NA,NA,NA,NA,NA,150,240,NA,410,NA,NA,NA,NA,NA,NA,NA,NA,NA,330,NA,NA,NA,NA,NA,NA,NA,NA,NA,NA,NA,NA,NA
SAE-AISI-8627-G86270-Ni-Cr-Mo-Steel,190,23,0.29,73,500,330,250,1460,1420,470,38,11,7.3,8.3,2.6,7.8,1.5,20,50,100,280,13,24,18,18,10,17,96.8 to 98,0.4 to 0.7,0.7 to 0.9,0.15 to 0.25,0.15 to 0.35,NA,0.25 to 0.3,0.4 to 0.6,NA,0 to 0.035,0 to 0.040,NA,NA,NA,NA,NA,NA,NA,150,230,NA,410,NA,NA,NA,NA,NA,NA,NA,NA,NA,320,NA,NA,NA,NA,NA,NA,NA,NA,NA,NA,NA,NA,NA
SAE-AISI-8630-G86300-Ni-Cr-Mo-Steel,190,12 to 24,0.29,73,540 to 680,360 to 560,250,1460,1420,470,39,11,7.3,8.3,2.6,7.8,1.5,20,50,78 to 110,340 to 840,13,24,19 to 24,19 to 22,10,18 to 23,96.8 to 97.9,0.4 to 0.7,0.7 to 0.9,0.15 to 0.25,0.15 to 0.35,NA,0.28 to 0.33,0.4 to 0.6,NA,0 to 0.035,0 to 0.040,NA,NA,NA,NA,NA,NA,NA,160 to 200,260 to 350,NA,410,NA,NA,NA,NA,NA,NA,NA,NA,NA,340 to 410,NA,NA,NA,NA,NA,NA,NA,NA,NA,NA,NA,NA,NA
SAE-AISI-8637-G86370-Ni-Cr-Mo-Steel,190,23,0.29,73,540,360,250,1460,1420,470,38,11,7.3,8.4,2.6,7.8,1.5,20,50,110,340,13,24,19,19,10,18,96.6 to 97.8,0.4 to 0.7,0.75 to 1.0,0.15 to 0.25,0.15 to 0.35,NA,0.35 to 0.4,0.4 to 0.6,NA,0 to 0.035,0 to 0.040,NA,NA,NA,NA,NA,NA,NA,160,260,NA,410,NA,NA,NA,NA,NA,NA,NA,NA,NA,340,NA,NA,NA,NA,NA,NA,NA,NA,NA,NA,NA,NA,NA
SAE-AISI-8640-SNCM240-G86400-Ni-Cr-Mo-Steel,190,23,0.29,73,570,380,250,1460,1420,470,39,13,7.3,8.4,2.6,7.8,1.5,20,50,120,380,13,24,20,20,10,17,96.6 to 97.8,0.4 to 0.7,0.75 to 1.0,0.15 to 0.25,0.15 to 0.35,NA,0.38 to 0.43,0.4 to 0.6,NA,0 to 0.035,0 to 0.040,NA,NA,NA,NA,NA,NA,NA,170,270,NA,410,NA,NA,NA,NA,NA,NA,NA,NA,NA,360,NA,NA,NA,NA,NA,NA,NA,NA,NA,NA,NA,NA,NA
SAE-AISI-8642-G86420-Ni-Cr-Mo-Steel,190,23,0.29,73,580,380,250,1460,1420,470,39,13,7.3,8.4,2.6,7.8,1.5,20,50,120,390,13,24,20,20,10,17,96.6 to 97.8,0.4 to 0.7,0.75 to 1.0,0.15 to 0.25,0.15 to 0.35,NA,0.4 to 0.45,0.4 to 0.6,NA,0 to 0.035,0 to 0.040,NA,NA,NA,NA,NA,NA,NA,170,270,NA,410,NA,NA,NA,NA,NA,NA,NA,NA,NA,370,NA,NA,NA,NA,NA,NA,NA,NA,NA,NA,NA,NA,NA
SAE-AISI-8645-G86450-Ni-Cr-Mo-Steel,190,12 to 23,0.29,73,600 to 670,390 to 560,250,1460,1420,470,39,13,7.3,8.4,2.6,7.8,1.5,20,50,77 to 120,420 to 840,13,24,21 to 24,20 to 22,10,18 to 20,96.5 to 97.7,0.4 to 0.7,0.75 to 1.0,0.15 to 0.25,0.15 to 0.35,NA,0.43 to 0.48,0.4 to 0.6,NA,0 to 0.035,0 to 0.040,NA,NA,NA,NA,NA,NA,NA,180 to 200,280 to 350,NA,410,NA,NA,NA,NA,NA,NA,NA,NA,NA,380 to 400,NA,NA,NA,NA,NA,NA,NA,NA,NA,NA,NA,NA,NA
SAE-AISI-8655-G86550-Ni-Cr-Mo-Steel,190,23,0.29,73,620,410,250,1460,1410,470,39,13,7.3,8.4,2.6,7.8,1.5,20,50,130,440,13,24,22,21,10,18,96.4 to 97.6,0.4 to 0.7,0.75 to 1.0,0.15 to 0.25,0.15 to 0.35,NA,0.51 to 0.59,0.4 to 0.6,NA,0 to 0.035,0 to 0.040,NA,NA,NA,NA,NA,NA,NA,190,290,NA,410,NA,NA,NA,NA,NA,NA,NA,NA,NA,390,NA,NA,NA,NA,NA,NA,NA,NA,NA,NA,NA,NA,NA
SAE-AISI-8660-G86600-Ni-Cr-Mo-Steel,190,12,0.29,73,660,550,250,1450,1410,470,39,13,7.3,8.4,2.6,7.8,1.5,20,50,73,800,13,24,23,21,10,19,96.4 to 97.6,0.4 to 0.7,0.75 to 1.0,0.15 to 0.25,0.15 to 0.35,NA,0.56 to 0.64,0.4 to 0.6,NA,0 to 0.035,0 to 0.040,NA,NA,NA,NA,NA,NA,NA,200,340,NA,410,NA,NA,NA,NA,NA,NA,NA,NA,NA,390,NA,NA,NA,NA,NA,NA,NA,NA,NA,NA,NA,NA,NA
SAE-AISI-8720-G87200-Ni-Cr-Mo-Steel,190,25,0.29,73,500,330,250,1460,1420,470,39,11,7.3,8.3,2.6,7.8,1.5,20,50,110,290,13,24,18,18,10,17,96.8 to 98,0.4 to 0.7,0.7 to 0.9,0.2 to 0.3,0.15 to 0.35,NA,0.18 to 0.23,0.4 to 0.6,NA,0 to 0.035,0 to 0.040,NA,NA,NA,NA,NA,NA,NA,150,240,NA,410,NA,NA,NA,NA,NA,NA,NA,NA,NA,320,NA,NA,NA,NA,NA,NA,NA,NA,NA,NA,NA,NA,NA
SAE-AISI-8740-G87400-Ni-Cr-Mo-Steel,190,11 to 23,0.29,73,580 to 670,380 to 570,250,1460,1420,470,39,13,7.3,8.4,2.6,7.8,1.5,20,50,71 to 120,390 to 850,13,24,20 to 24,20 to 22,10,17 to 20,96.5 to 97.7,0.4 to 0.7,0.75 to 1.0,0.2 to 0.3,0.15 to 0.35,NA,0.38 to 0.43,0.4 to 0.6,NA,0 to 0.035,0 to 0.040,NA,NA,NA,NA,NA,NA,NA,170 to 200,270 to 350,NA,410,NA,NA,NA,NA,NA,NA,NA,NA,NA,370 to 400,NA,NA,NA,NA,NA,NA,NA,NA,NA,NA,NA,NA,NA
SAE-AISI-8822-G88220-Ni-Cr-Mo-Steel,190,23,0.29,73,540,370,250,1460,1420,470,38,11,7.3,8.4,2.8,7.8,1.6,21,50,110,360,13,24,19,19,10,18,96.6 to 97.8,0.4 to 0.7,0.75 to 1.0,0.3 to 0.4,0.15 to 0.35,NA,0.2 to 0.25,0.4 to 0.6,NA,0 to 0.035,0 to 0.040,NA,NA,NA,NA,NA,NA,NA,160,270,NA,420,NA,NA,NA,NA,NA,NA,NA,NA,NA,340,NA,NA,NA,NA,NA,NA,NA,NA,NA,NA,NA,NA,NA
SAE-AISI-9254-G92540-Silicon-Chromium-Steel,190,20,0.29,72,660,410,270,1440,1400,480,46,13,7.4,8.6,2.2,7.7,1.5,20,49,110,450,13,25,24,22,12,20,96.1 to 97.1,NA,0.6 to 0.8,NA,1.2 to 1.6,NA,0.51 to 0.59,0.6 to 0.8,NA,0 to 0.035,0 to 0.040,NA,NA,NA,NA,NA,NA,NA,200,280,NA,410,NA,NA,NA,NA,NA,NA,NA,NA,NA,410,NA,NA,NA,NA,NA,NA,NA,NA,NA,NA,NA,NA,NA
SAE-AISI-9255-G92550-Silicon-Steel,190,21,0.29,72,680,390,280,1430,1390,480,46,13,7.4,8.6,2,7.7,1.5,20,46,120,400,13,25,24,22,13,21,96.2 to 97,NA,0.7 to 1.0,NA,1.8 to 2.2,NA,0.51 to 0.59,NA,NA,0 to 0.035,0 to 0.040,NA,NA,NA,NA,NA,NA,NA,200,270,NA,400,NA,NA,NA,NA,NA,NA,NA,NA,NA,430,NA,NA,NA,NA,NA,NA,NA,NA,NA,NA,NA,NA,NA
SAE-AISI-9260-G92600-Silicon-Steel,190,21,0.29,72,660,380,280,1430,1390,480,45,13,7.4,8.6,2,7.7,1.5,20,46,120,380,13,25,24,22,12,20,96.1 to 96.9,NA,0.75 to 1.0,NA,1.8 to 2.2,NA,0.56 to 0.64,NA,NA,0 to 0.035,0 to 0.040,NA,NA,NA,NA,NA,NA,NA,200,260,NA,400,NA,NA,NA,NA,NA,NA,NA,NA,NA,420,NA,NA,NA,NA,NA,NA,NA,NA,NA,NA,NA,NA,NA
SAE-AISI-9310-1.6657-G93106-Ni-Cr-Mo-Steel,190,17 to 19,0.29,73,820 to 910,450 to 570,250,1460,1420,470,48,13,7.7,8.9,4.4,7.9,1.8,24,57,120 to 150,540 to 860,13,24,29 to 32,25 to 27,13,24 to 27,93.8 to 95.2,3.0 to 3.5,0.45 to 0.65,0.080 to 0.15,0.2 to 0.35,NA,0.080 to 0.13,1.0 to 1.4,NA,0 to 0.015,0 to 0.012,NA,NA,NA,NA,NA,NA,NA,540 to 610,300 to 390,NA,440,NA,NA,NA,NA,NA,NA,NA,NA,NA,510 to 570,NA,NA,NA,NA,NA,NA,240 to 270,NA,NA,NA,NA,NA,NA
SAE-AISI-94B17-G94171-Boron-Steel,190,25,0.29,73,440,270,250,1460,1420,470,39,13,7.2,8.3,2.4,7.8,1.5,20,49,96,200,13,24,16,16,10,13,97.1 to 98.3,0.3 to 0.6,0.75 to 1.0,0.080 to 0.15,0.15 to 0.35,NA,0.15 to 0.2,0.3 to 0.5,NA,0 to 0.035,0 to 0.040,NA,NA,NA,NA,NA,NA,NA,130,200,NA,410,NA,NA,NA,NA,NA,NA,NA,NA,NA,280,NA,NA,NA,NA,0.00050 to 0.0030,NA,NA,NA,NA,NA,NA,NA,NA
SAE-AISI-94B30-G94301-Boron-Steel,190,25,0.29,73,500,300,250,1460,1420,470,39,13,7.2,8.3,2.4,7.8,1.5,20,49,110,250,13,24,18,18,10,15,97 to 98.1,0.3 to 0.6,0.75 to 1.0,0.080 to 0.15,0.15 to 0.35,NA,0.28 to 0.33,0.3 to 0.5,NA,0 to 0.035,0 to 0.040,NA,NA,NA,NA,NA,NA,NA,150,220,NA,410,NA,NA,NA,NA,NA,NA,NA,NA,NA,320,NA,NA,NA,NA,0.00050 to 0.0030,NA,NA,NA,NA,NA,NA,NA,NA
AISI-201-S20100-Stainless-Steel,200,4.6 to 51,0.28,77,650 to 1450,300 to 1080,280,1410,1370,480,15,17,2.5,2.9,12,7.7,2.6,38,140,61 to 340,230 to 2970,14,25,23 to 52,22 to 37,4,14 to 32,67.5 to 75,3.5 to 5.5,5.5 to 7.5,NA,0 to 1.0,NA,0 to 0.15,16 to 18,NA,0 to 0.060,0 to 0.030,NA,19,NA,0 to 0.25,NA,NA,NA,200 to 440,280 to 600,NA,880,NA,NA,410,NA,NA,NA,NA,NA,NA,450 to 840,NA,NA,NA,NA,NA,NA,NA,NA,NA,NA,NA,NA,NA
AISI-201L-S20103-Stainless-Steel,200,22 to 46,0.28,77,740 to 1040,290 to 790,280,1410,1370,480,15,17,2.4,2.9,12,7.7,2.6,38,140,210 to 300,220 to 1570,14,25,27 to 37,24 to 30,4,16 to 23,67.9 to 75,3.5 to 5.5,5.5 to 7.5,NA,0 to 0.75,NA,0 to 0.030,16 to 18,NA,0 to 0.045,0 to 0.030,NA,19,NA,0 to 0.25,NA,NA,NA,190 to 320,270 to 530,NA,880,NA,NA,410,NA,NA,NA,NA,NA,NA,520 to 660,NA,NA,NA,NA,NA,NA,NA,NA,NA,NA,NA,NA,NA
AISI-201LN-S20153-Stainless-Steel,200,25 to 51,0.28,77,740 to 1060,350 to 770,280,1410,1370,480,15,17,2.4,2.9,12,7.7,2.6,38,140,230 to 310,310 to 1520,14,25,27 to 38,24 to 30,4,16 to 23,67.9 to 73.5,4.0 to 5.0,6.4 to 7.5,NA,0 to 0.75,0 to 1.0,0 to 0.030,16 to 17.5,NA,0 to 0.045,0 to 0.015,NA,20,NA,0.1 to 0.25,NA,NA,NA,210 to 320,340 to 540,NA,880,NA,NA,410,NA,NA,NA,NA,NA,NA,530 to 680,NA,NA,NA,NA,NA,NA,NA,NA,NA,NA,NA,NA,NA
AISI-202-S20200-Stainless-Steel,200,14 to 45,0.28,77,700 to 980,310 to 580,290,1400,1360,480,15,17,2.4,2.9,13,7.7,2.8,40,150,120 to 260,250 to 840,14,25,25 to 35,23 to 29,4,15 to 21,63.5 to 71.5,4.0 to 6.0,7.5 to 10,NA,0 to 1.0,NA,0 to 0.15,17 to 19,NA,0 to 0.060,0 to 0.030,NA,20,NA,0 to 0.25,NA,NA,NA,210 to 300,290 to 330,NA,910,NA,NA,410,NA,NA,NA,NA,NA,NA,490 to 590,NA,NA,NA,NA,NA,NA,NA,NA,NA,NA,NA,NA,NA
AISI-204-S20400-Stainless-Steel,200,23 to 39,0.28,77,730 to 1100,380 to 1080,280,1410,1370,480,15,17,2.4,2.9,10,7.7,2.4,35,130,240 to 250,360 to 2940,14,25,27 to 40,24 to 31,4.1,16 to 24,69.6 to 76.4,1.5 to 3.0,7.0 to 9.0,NA,0 to 1.0,NA,0 to 0.030,15 to 17,NA,0 to 0.040,0 to 0.030,NA,20,NA,0.15 to 0.3,NA,NA,NA,210 to 330,320 to 720,NA,850,NA,NA,410,NA,NA,NA,NA,NA,NA,500 to 700,NA,NA,NA,NA,NA,NA,NA,NA,NA,NA,NA,NA,NA
AISI-205-S20500-Stainless-Steel,200,11 to 51,0.28,77,800 to 1430,450 to 1100,280,1380,1340,480,NA,18,NA,NA,11,7.6,2.6,37,150,150 to 430,510 to 3060,14,26,29 to 52,25 to 37,NA,16 to 29,62.6 to 68.1,1.0 to 1.7,14 to 15.5,NA,0 to 1.0,NA,0.12 to 0.25,16.5 to 18.5,NA,0 to 0.060,0 to 0.030,NA,23,NA,0.32 to 0.4,NA,NA,NA,210 to 440,410 to 640,NA,880,NA,NA,410,NA,NA,NA,NA,NA,NA,560 to 850,NA,NA,NA,NA,NA,NA,NA,NA,NA,NA,NA,NA,NA
AISI-301-S30100-Stainless-Steel,200,7.4 to 46,0.28,77,590 to 1460,230 to 1080,280,1420,1400,480,16,17,2.4,2.7,13,7.8,2.7,39,130,99 to 300,130 to 2970,14,25,21 to 52,20 to 37,4.2,12 to 31,70.7 to 78,6.0 to 8.0,0 to 2.0,NA,0 to 1.0,NA,0 to 0.15,16 to 18,NA,0 to 0.045,0 to 0.030,NA,18,NA,0 to 0.1,NA,NA,NA,190 to 440,210 to 600,NA,840,NA,NA,410,NA,NA,NA,NA,NA,NA,410 to 860,NA,NA,NA,NA,NA,NA,NA,-70,NA,NA,NA,NA,NA
AISI-301L-S30103-Stainless-Steel,200,22 to 50,0.28,77,620 to 1040,250 to 790,280,1430,1390,480,15,16,2.3,2.7,13,7.8,2.7,39,130,210 to 300,160 to 1580,14,25,22 to 37,21 to 29,4.1,14 to 24,70.7 to 78,6.0 to 8.0,0 to 2.0,NA,0 to 1.0,NA,0 to 0.030,16 to 18,NA,0 to 0.045,0 to 0.030,NA,19,NA,0 to 0.2,NA,NA,NA,210 to 320,240 to 530,NA,890,NA,NA,410,NA,NA,NA,NA,NA,NA,440 to 660,NA,NA,NA,NA,NA,NA,NA,NA,NA,NA,NA,NA,NA
AISI-301LN-S30153-Stainless-Steel,200,23 to 51,0.28,77,630 to 1060,270 to 770,280,1430,1380,480,15,16,2.4,2.7,13,7.8,2.7,39,130,220 to 290,180 to 1520,14,25,22 to 38,21 to 30,4,14 to 24,70.7 to 77.9,6.0 to 8.0,0 to 2.0,NA,0 to 1.0,NA,0 to 0.030,16 to 18,NA,0 to 0.045,0 to 0.030,NA,19,NA,0.070 to 0.2,NA,NA,NA,210 to 320,270 to 520,NA,890,NA,NA,410,NA,NA,NA,NA,NA,NA,450 to 670,NA,NA,NA,NA,NA,NA,NA,NA,NA,NA,NA,NA,NA
AISI-302-S30200-Stainless-Steel,200,4.5 to 46,0.28,77,580 to 1430,230 to 1100,280,1420,1400,480,16,17,2.4,2.8,15,7.8,3,42,140,59 to 260,140 to 3070,14,25,21 to 51,20 to 36,4.4,12 to 31,67.9 to 75,8.0 to 10,0 to 2.0,NA,0 to 0.75,NA,0 to 0.15,17 to 19,NA,0 to 0.045,0 to 0.030,NA,19,NA,0 to 0.1,NA,NA,NA,170 to 440,210 to 520,NA,710,NA,NA,410,NA,NA,NA,NA,NA,NA,400 to 830,NA,NA,NA,NA,NA,NA,NA,-70,NA,NA,NA,NA,NA
AISI-302B-S30215-Stainless-Steel,200,45,0.28,76,580,230,320,1400,1360,490,17,16,2.2,2.6,15,7.7,3,43,140,210,140,14,25,21,20,4.4,13,65.7 to 73,8.0 to 10,0 to 2.0,NA,2.0 to 3.0,NA,0 to 0.15,17 to 19,NA,0 to 0.045,0 to 0.030,NA,19,NA,0 to 0.1,NA,NA,NA,190,210,57,930,NA,NA,410,NA,NA,NA,NA,NA,NA,410,NA,NA,NA,NA,NA,NA,84,NA,NA,NA,NA,NA,NA
AISI-303-S30300-Stainless-Steel,200,40 to 51,0.28,77,600 to 690,230 to 420,290,1450,1400,480,16,17,2.4,2.8,15,7.8,3,42,140,240,140 to 440,14,25,21 to 25,20 to 22,4.4,13 to 15,67.3 to 74.9,8.0 to 10,0 to 2.0,NA,0 to 1.0,NA,0 to 0.15,17 to 19,NA,0 to 0.2,0.15 to 0.35,NA,18,NA,NA,NA,NA,NA,170 to 210,230 to 360,NA,930,NA,NA,410,NA,NA,NA,NA,NA,NA,430 to 470,NA,NA,NA,NA,NA,NA,NA,-80,NA,NA,NA,NA,NA
AISI-303Se-S30323-Stainless-Steel,200,45,0.28,77,590,230,290,1420,1380,480,16,16,2.4,2.8,16,7.8,3,42,140,210,130,14,25,21,20,4.3,13,67.2 to 74.9,8.0 to 10,0 to 2.0,NA,0 to 1.0,NA,0 to 0.15,17 to 19,NA,0 to 0.2,0 to 0.060,NA,18,NA,NA,NA,NA,NA,180,210,57,930,NA,NA,410,0.15 to 0.35,NA,NA,NA,NA,NA,410,NA,NA,NA,NA,NA,NA,NA,NA,NA,NA,NA,NA,NA
AISI-304-S30400-Stainless-Steel,200,8.0 to 43,0.28,77,580 to 1180,230 to 860,290,1450,1400,480,16,17,2.4,2.7,15,7.8,3,43,150,86 to 250,140 to 1870,14,25,21 to 42,20 to 32,4.2,12 to 25,66.5 to 74,8.0 to 10.5,0 to 2.0,NA,0 to 0.75,NA,0 to 0.080,18 to 20,NA,0 to 0.045,0 to 0.030,NA,20,NA,0 to 0.1,NA,NA,NA,170 to 360,210 to 440,NA,710,NA,NA,420,NA,NA,NA,NA,NA,NA,400 to 690,NA,NA,NA,NA,NA,NA,NA,-80,NA,NA,NA,NA,NA
AISI-304Cu-S30430-Stainless-Steel,190,45,0.28,76,530,210,290,1410,1370,480,13,16,2.4,2.8,16,7.8,3,43,150,190,110,14,25,19,19,3.5,12,63.9 to 72,8.0 to 10,0 to 2.0,NA,0 to 1.0,3.0 to 4.0,0 to 0.030,17 to 19,NA,0 to 0.045,0 to 0.030,NA,18,NA,NA,NA,NA,NA,160,190,NA,930,NA,NA,420,NA,NA,NA,NA,NA,NA,370,NA,NA,NA,NA,NA,NA,NA,NA,NA,NA,NA,NA,NA
AISI-304H-S30409-Stainless-Steel,200,40,0.28,77,580,230,290,1430,1380,480,17,16,2.4,2.8,15,7.8,3,43,150,190,130,14,25,21,20,4.5,13,66.6 to 74,8.0 to 10.5,0 to 2.0,NA,0 to 0.75,NA,0.040 to 0.1,18 to 20,NA,0 to 0.045,0 to 0.030,NA,19,NA,NA,NA,NA,NA,180,200,51,960,NA,NA,420,NA,NA,NA,NA,NA,NA,400,NA,NA,NA,NA,NA,NA,79,NA,NA,NA,NA,NA,NA
AISI-304L-S30403-Stainless-Steel,200,6.7 to 46,0.28,77,540 to 1160,190 to 870,290,1450,1400,480,16,17,2.4,2.7,16,7.8,3.1,44,150,71 to 240,92 to 1900,14,25,19 to 41,19 to 31,4.2,12 to 25,65 to 74,8.0 to 12,0 to 2.0,NA,0 to 0.75,NA,0 to 0.030,18 to 20,NA,0 to 0.045,0 to 0.030,NA,20,NA,0 to 0.1,NA,NA,NA,160 to 350,170 to 430,NA,540,NA,NA,420,NA,NA,NA,NA,NA,NA,370 to 680,NA,NA,NA,NA,NA,NA,79,-80,NA,NA,NA,NA,NA
AISI-304LN-S30453-Stainless-Steel,200,7.8 to 46,0.28,77,580 to 1160,230 to 870,290,1420,1380,480,15,16,2.4,2.7,16,7.8,3.1,44,150,83 to 270,140 to 1900,14,25,21 to 41,20 to 31,4,13 to 26,65 to 73.9,8.0 to 12,0 to 2.0,NA,0 to 0.75,NA,0 to 0.030,18 to 20,NA,0 to 0.045,0 to 0.030,NA,21,NA,0.1 to 0.16,NA,NA,NA,190 to 350,200 to 440,NA,960,NA,NA,420,NA,NA,NA,NA,NA,NA,400 to 680,NA,NA,NA,NA,NA,NA,NA,NA,NA,NA,NA,NA,NA
AISI-304N-S30451-Stainless-Steel,200,9.1 to 45,0.28,77,620 to 1180,270 to 850,290,1420,1380,480,16,16,2.4,2.7,15,7.8,3,43,150,98 to 280,180 to 1830,14,25,22 to 42,21 to 32,4.2,14 to 26,66.4 to 73.9,8.0 to 10.5,0 to 2.0,NA,0 to 0.75,NA,0 to 0.080,18 to 20,NA,0 to 0.045,0 to 0.030,NA,21,NA,0.1 to 0.16,NA,NA,NA,190 to 360,220 to 440,NA,960,NA,NA,420,NA,NA,NA,NA,NA,NA,420 to 700,NA,NA,NA,NA,NA,NA,NA,NA,NA,NA,NA,NA,NA
AISI-305-S30500-Stainless-Steel,200,34 to 45,0.28,77,580 to 710,230 to 350,290,1450,1400,480,16,17,2.4,2.7,16,7.8,3.2,45,150,200 to 210,130 to 320,14,25,20 to 25,20 to 23,4.2,13 to 15,65.1 to 72.5,10.5 to 13,0 to 2.0,NA,0 to 0.75,NA,0 to 0.12,17 to 19,NA,0 to 0.045,0 to 0.030,NA,18,NA,NA,NA,NA,NA,170 to 220,210 to 280,NA,540,NA,NA,410,NA,NA,NA,NA,NA,NA,400 to 470,NA,NA,NA,NA,NA,NA,NA,-70,NA,NA,NA,NA,NA
AISI-308-S30800-Stainless-Steel,200,45,0.28,78,590,230,290,1420,1380,480,15,16,2.4,2.8,17,7.8,3.2,46,150,210,140,14,25,21,20,4.1,13,64.1 to 71,10 to 12,0 to 2.0,NA,0 to 0.75,NA,0 to 0.080,19 to 21,NA,0 to 0.045,0 to 0.030,NA,20,NA,NA,NA,NA,NA,160,210,57,990,NA,NA,420,NA,NA,NA,NA,NA,NA,410,NA,NA,NA,NA,NA,NA,76,NA,NA,NA,NA,NA,NA
AISI-308L-S30880-ER308-Stainless-Steel,200,34,0.28,78,580,230,290,1420,1380,480,15,16,2.2,2.6,16,7.8,3.2,45,160,160,140,14,25,21,20,4.1,13,63.8 to 70.5,9.0 to 11,1.0 to 2.5,NA,0.25 to 0.6,NA,0 to 0.080,19.5 to 22,NA,0 to 0.030,0 to 0.030,NA,21,NA,NA,NA,NA,NA,170,180,46,1010,NA,NA,430,NA,NA,NA,NA,NA,NA,380,NA,NA,NA,NA,NA,NA,NA,NA,NA,NA,NA,NA,NA
AISI-309-S30900-Stainless-Steel,200,34 to 47,0.27,78,600 to 710,260 to 350,290,1450,1400,480,16,15,2.2,2.5,19,7.8,3.6,51,170,200 to 230,170 to 310,14,25,21 to 25,20 to 23,4.3,14 to 16,58 to 66,12 to 15,0 to 2.0,NA,0 to 0.75,NA,0 to 0.2,22 to 24,NA,0 to 0.045,0 to 0.030,NA,23,NA,NA,NA,NA,NA,180 to 210,250 to 280,NA,980,NA,NA,440,NA,NA,NA,NA,NA,NA,420 to 470,NA,NA,NA,NA,NA,NA,84,NA,NA,NA,NA,NA,NA
AISI-309Cb-S30940-Stainless-Steel,200,39,0.28,78,580,230,300,1420,1380,480,15,16,2.2,2.5,23,7.8,4.1,59,170,180,140,14,25,20,20,4,13,56 to 66,12 to 16,0 to 2.0,NA,0 to 0.75,NA,0 to 0.080,22 to 24,NA,0 to 0.045,0 to 0.030,NA,23,0 to 1.1,NA,NA,NA,NA,190,200,46,1090,NA,NA,510,NA,NA,NA,NA,NA,NA,390,NA,NA,NA,NA,NA,NA,84,NA,NA,NA,NA,NA,NA
AISI-309H-S30909-Stainless-Steel,200,40,0.27,78,580,230,290,1420,1370,480,15,16,2.2,2.5,19,7.8,3.6,51,170,190,130,14,25,21,20,4,13,58.1 to 66,12 to 15,0 to 2.0,NA,0 to 0.75,NA,0.040 to 0.1,22 to 24,NA,0 to 0.045,0 to 0.030,NA,23,NA,NA,NA,NA,NA,190,200,51,1080,NA,NA,440,NA,NA,NA,NA,NA,NA,400,NA,NA,NA,NA,NA,NA,82,NA,NA,NA,NA,NA,NA
AISI-309HCb-S30941-Stainless-Steel,200,46,0.28,78,590,230,300,1420,1380,480,15,16,2.2,2.5,23,7.8,4.1,59,170,210,130,14,25,21,20,4,13,56 to 66,12 to 16,0 to 2.0,NA,0 to 0.75,NA,0.040 to 0.1,22 to 24,NA,0 to 0.045,0 to 0.030,NA,23,0 to 1.1,NA,NA,NA,NA,190,210,NA,1090,NA,NA,510,NA,NA,NA,NA,NA,NA,410,NA,NA,NA,NA,NA,NA,82,NA,NA,NA,NA,NA,NA
AISI-309S-S30908-Stainless-Steel,200,42,0.27,78,580,230,290,1420,1370,480,15,16,2.2,2.5,19,7.8,3.6,51,170,190,140,14,25,21,20,4,13,58.1 to 66,12 to 15,0 to 2.0,NA,0 to 0.75,NA,0 to 0.080,22 to 24,NA,0 to 0.045,0 to 0.030,NA,23,NA,NA,NA,NA,NA,190,210,51,1080,NA,NA,440,NA,NA,NA,NA,NA,NA,400,NA,NA,NA,NA,NA,NA,84,NA,NA,NA,NA,NA,NA
AISI-310-S31000-Stainless-Steel,200,34 to 45,0.27,78,600 to 710,260 to 350,310,1450,1400,480,15,15,2.2,2.5,25,7.8,4.3,61,190,200 to 220,170 to 310,14,25,21 to 25,20 to 22,3.9,14 to 17,48.2 to 57,19 to 22,0 to 2.0,NA,0 to 1.5,NA,0 to 0.25,24 to 26,NA,0 to 0.045,0 to 0.030,NA,25,NA,NA,NA,NA,NA,180 to 220,240 to 280,NA,1040,NA,NA,440,NA,NA,NA,NA,NA,NA,420 to 470,NA,NA,NA,NA,NA,NA,82,NA,NA,NA,NA,NA,NA
AISI-310Cb-S31040-Stainless-Steel,200,39,0.28,78,580,230,310,1410,1360,480,15,16,2.1,2.4,28,7.9,4.8,69,190,180,140,14,25,20,20,3.9,13,47.2 to 57,19 to 22,0 to 2.0,NA,0 to 1.5,NA,0 to 0.080,24 to 26,NA,0 to 0.045,0 to 0.030,NA,25,0 to 1.1,NA,NA,NA,NA,190,200,46,1100,NA,NA,520,NA,NA,NA,NA,NA,NA,390,NA,NA,NA,NA,NA,NA,84,NA,NA,NA,NA,NA,NA
AISI-310H-S31009-Stainless-Steel,200,40,0.27,79,580,230,300,1410,1360,480,15,16,2.1,2.4,25,7.9,4.3,61,190,190,130,14,25,21,20,3.9,13,49.1 to 57,19 to 22,0 to 2.0,NA,0 to 0.75,NA,0.040 to 0.1,24 to 26,NA,0 to 0.045,0 to 0.030,NA,25,NA,NA,NA,NA,NA,190,200,51,1100,NA,NA,450,NA,NA,NA,NA,NA,NA,400,NA,NA,NA,NA,NA,NA,82,NA,NA,NA,NA,NA,NA
AISI-310HCb-S31041-Stainless-Steel,200,46,0.28,78,590,230,300,1410,1370,480,15,16,2.1,2.4,28,7.9,4.8,69,190,210,130,14,25,21,20,3.9,13,48 to 57,19 to 22,0 to 2.0,NA,0 to 0.75,NA,0.040 to 0.1,24 to 26,NA,0 to 0.045,0 to 0.030,NA,25,0 to 1.1,NA,NA,NA,NA,190,210,NA,1100,NA,NA,520,NA,NA,NA,NA,NA,NA,410,NA,NA,NA,NA,NA,NA,82,NA,NA,NA,NA,NA,NA
AISI-310MoLN-S31050-Stainless-Steel,200,28,0.28,80,610,290,300,1420,1380,470,14,16,2.2,2.4,28,7.9,5,70,200,140,200,14,25,21,20,3.7,14,45.2 to 53.8,20.5 to 23.5,0 to 2.0,1.6 to 2.6,0 to 0.5,NA,0 to 0.020,24 to 26,NA,0 to 0.030,0 to 0.010,NA,34,NA,0.090 to 0.15,NA,NA,NA,190,210,45,1100,NA,NA,450,NA,NA,NA,NA,NA,NA,400,NA,NA,NA,NA,NA,NA,84,NA,NA,NA,NA,NA,NA
AISI-310S-S31008-Stainless-Steel,200,34 to 44,0.27,79,600 to 710,270 to 350,310,1450,1400,480,16,16,2,2.3,25,7.9,4.3,61,190,200 to 220,190 to 310,14,25,21 to 25,20 to 22,4.1,14 to 16,48.3 to 57,19 to 22,0 to 2.0,NA,0 to 1.5,NA,0 to 0.080,24 to 26,NA,0 to 0.045,0 to 0.030,NA,25,NA,NA,NA,NA,NA,170 to 210,250 to 280,NA,1100,NA,NA,450,NA,NA,NA,NA,NA,NA,420 to 470,NA,NA,NA,NA,NA,NA,NA,NA,NA,NA,NA,NA,NA
AISI-314-S31400-Stainless-Steel,200,45,0.28,78,590,230,330,1380,1340,490,15,15,2,2.3,25,7.7,4.3,62,190,210,130,14,25,21,20,3.9,14,46.7 to 56.5,19 to 22,0 to 2.0,NA,1.5 to 3.0,NA,0 to 0.25,23 to 26,NA,0 to 0.045,0 to 0.030,NA,25,NA,NA,NA,NA,NA,180,210,57,1100,NA,NA,440,NA,NA,NA,NA,NA,NA,410,NA,NA,NA,NA,NA,NA,NA,NA,NA,NA,NA,NA,NA
AISI-316-S31600-Stainless-Steel,200,8.0 to 55,0.28,78,520 to 1180,230 to 850,290,1400,1380,470,15,16,2.3,2.6,19,7.9,3.9,53,150,85 to 260,130 to 1820,14,25,18 to 41,18 to 31,4.1,11 to 26,62 to 72,10 to 14,0 to 2.0,2.0 to 3.0,0 to 0.75,NA,0 to 0.080,16 to 18,NA,0 to 0.045,0 to 0.030,NA,26,NA,0 to 0.1,NA,NA,NA,160 to 360,210 to 430,80,590,NA,NA,410,NA,NA,NA,NA,NA,NA,350 to 690,NA,NA,NA,NA,NA,NA,80,-50,NA,NA,NA,NA,NA
AISI-316Cb-S31640-Stainless-Steel,200,34,0.28,78,580,230,290,1450,1410,470,15,16,2.3,2.6,22,7.9,4.4,61,150,160,130,14,25,20,20,4.1,13,60.9 to 72,10 to 14,0 to 2.0,2.0 to 3.0,0 to 0.75,NA,0 to 0.080,16 to 18,NA,0 to 0.045,0 to 0.030,NA,26,0 to 1.1,0 to 0.1,NA,NA,NA,190,180,46,940,NA,NA,490,NA,NA,NA,NA,NA,NA,390,NA,NA,NA,NA,NA,NA,82,NA,NA,NA,NA,NA,NA
AISI-316H-S31609-Stainless-Steel,200,40,0.28,78,580,230,290,1450,1400,470,16,16,2.3,2.6,19,7.9,3.9,53,150,190,130,14,25,21,20,4.2,13,62.1 to 72,10 to 14,0 to 2.0,2.0 to 3.0,0 to 0.75,NA,0.040 to 0.1,16 to 18,NA,0 to 0.045,0 to 0.030,NA,25,NA,NA,NA,NA,NA,190,200,51,940,NA,NA,410,NA,NA,NA,NA,NA,NA,400,NA,NA,NA,NA,NA,NA,82,NA,NA,NA,NA,NA,NA
AISI-316L-S31603-Stainless-Steel,200,9.0 to 50,0.28,78,530 to 1160,190 to 870,290,1400,1380,470,15,16,2.3,2.6,19,7.9,3.9,53,150,77 to 230,93 to 1880,14,25,19 to 41,18 to 31,4.1,12 to 25,62 to 72,10 to 14,0 to 2.0,2.0 to 3.0,0 to 0.75,NA,0 to 0.030,16 to 18,NA,0 to 0.045,0 to 0.030,NA,26,NA,0 to 0.1,NA,NA,NA,170 to 350,170 to 450,NA,870,NA,NA,410,NA,NA,NA,NA,NA,NA,370 to 690,NA,NA,NA,NA,NA,NA,80,-50,NA,NA,NA,NA,NA
AISI-316LN-S31653-Stainless-Steel,200,42,0.28,82,590,230,290,1450,1380,470,15,17,2.3,2.6,19,7.9,3.8,53,150,200,130,14,25,21,20,4.1,13,62 to 71.9,10 to 14,0 to 2.0,2.0 to 3.0,0 to 0.75,NA,0 to 0.030,16 to 18,NA,0 to 0.045,0 to 0.030,NA,27,NA,0.1 to 0.16,NA,NA,NA,180,200,51,940,NA,NA,410,NA,NA,NA,NA,NA,NA,410,NA,NA,NA,NA,NA,NA,80,-40,NA,NA,NA,NA,NA
AISI-316N-S31651-Stainless-Steel,200,9.0 to 39,0.28,78,620 to 1160,270 to 870,290,1440,1400,470,15,16,2.3,2.7,19,7.9,3.9,53,150,95 to 230,180 to 1880,14,25,22 to 41,20 to 31,4.1,14 to 26,61.9 to 71.9,10 to 14,0 to 2.0,2.0 to 3.0,0 to 0.75,NA,0 to 0.080,16 to 18,NA,0 to 0.045,0 to 0.030,NA,27,NA,0.1 to 0.16,NA,NA,NA,190 to 350,230 to 450,NA,940,NA,NA,410,NA,NA,NA,NA,NA,NA,420 to 690,NA,NA,NA,NA,NA,NA,NA,NA,NA,NA,NA,NA,NA
AISI-316Ti-S31635-Stainless-Steel,200,41,0.28,82,580,230,290,1450,1380,470,15,17,2.3,2.6,19,7.9,4,55,150,190,140,14,25,20,20,4,13,61.3 to 72,10 to 14,0 to 2.0,2.0 to 3.0,0 to 0.75,NA,0 to 0.080,16 to 18,NA,0 to 0.045,0 to 0.030,NA,26,NA,0 to 0.1,NA,0 to 0.7,NA,190,200,45,940,NA,NA,470,NA,NA,NA,NA,NA,NA,400,NA,NA,NA,NA,NA,NA,84,-20,NA,NA,NA,NA,NA
AISI-317-S31700-Stainless-Steel,200,35 to 55,0.28,79,580 to 710,250 to 420,290,1400,1380,470,15,17,2.3,2.6,21,7.9,4.3,59,160,210 to 260,150 to 430,14,25,20 to 25,20 to 22,4.1,12 to 15,58 to 68,11 to 15,0 to 2.0,3.0 to 4.0,0 to 0.75,NA,0 to 0.080,18 to 20,NA,0 to 0.045,0 to 0.030,NA,31,NA,0 to 0.1,NA,NA,NA,170 to 220,250 to 330,NA,590,NA,NA,420,NA,NA,NA,NA,NA,NA,420 to 470,NA,NA,NA,NA,NA,NA,NA,NA,NA,NA,NA,NA,NA
