Repository: dovahkiin0022/dummy_group_repository

# dummy_group_repositiory
Reinhart group project template

# Problem Statement

## Data files
* `data/hw5-iron-alloy.csv`: a tabulated data file for about 1300 different iron alloys and their properties

## Objective
We want to predict the `Ultimate Tensile Strength` of alloys as a function of their composition.

## Note about creating yml files
You may want to leave the requirements very loosely defined so conda can locate correct dependencies on different platforms. This is achieved using the `--from-history` flag, like so:
`conda env export -n dummy_repository -f environment.yml --from-history`

File: data/hw5-iron-alloy.csv (part 8 of 12)
Names,"Elastic (Young's, Tensile) Modulus",Elongation at Break,Poisson's Ratio,Shear Modulus,Tensile Strength: Ultimate (UTS),Tensile Strength: Yield (Proof),Latent Heat of Fusion,Melting Completion (Liquidus),Melting Onset (Solidus),Specific Heat Capacity,Thermal Conductivity,Thermal Expansion,Electrical Conductivity: Equal Volume,Electrical Conductivity: Equal Weight (Specific),Base Metal Price,Density,Embodied Carbon,Embodied Energy,Embodied Water,Resilience: Ultimate (Unit Rupture Work),Resilience: Unit (Modulus of Resilience),Stiffness to Weight: Axial,Stiffness to Weight: Bending,Strength to Weight: Axial,Strength to Weight: Bending,Thermal Diffusivity,Thermal Shock Resistance,Iron (Fe)Fe,Nickel (Ni)Ni,Manganese (Mn)Mn,Molybdenum (Mo)Mo,Silicon (Si)Si,Copper (Cu)Cu,Carbon (C)C,Chromium (Cr)Cr,Vanadium (V)V,Phosphorus (P)P,Sulfur (S)S,Residualsres.,PREN (Pitting Resistance),Niobium (Nb)Nb,Nitrogen (N)N,Aluminum (Al)Al,Titanium (Ti)Ti,Zirconium (Zr)Zr,Brinell Hardness,Fatigue Strength,Reduction in Area,Maximum Temperature: Mechanical,Impact Strength: V-Notched Charpy,Tungsten (W)W,Maximum Temperature: Corrosion,Selenium (Se)Se,Cobalt (Co)Co,Magnesium (Mg)Mg,Tin (Sn)Sn,Arsenic (As)As,Fracture Toughness,Shear Strength,Compressive (Crushing) Strength,Curie Temperature,Rockwell C Hardness,Calcium (Ca)Ca,Boron (B)B,Oxygen (O)O,Rockwell B Hardness,Calomel Potential,Tantalum (Ta)Ta,Cerium (Ce)Ce,Lanthanum (La)La,Lead (Pb)Pb,Zinc (Zn)Zn
AISI-317L-S31703-Stainless-Steel,200,44,0.28,82,550,250,290,1400,1380,470,14,17,2,2.3,21,7.9,4.3,59,160,200,150,14,25,19,19,3.8,12,58 to 68,11 to 15,0 to 2.0,3.0 to 4.0,0 to 0.75,NA,0 to 0.030,18 to 20,NA,0 to 0.045,0 to 0.030,NA,31,NA,0 to 0.1,NA,NA,NA,180,220,56,1010,NA,NA,420,NA,NA,NA,NA,NA,NA,380,NA,NA,NA,NA,NA,NA,81,NA,NA,NA,NA,NA,NA
AISI-317LM-S31725-Stainless-Steel,200,46,0.28,79,590,230,300,1460,1410,470,14,16,2,2.3,24,8,4.8,65,170,210,130,14,25,21,20,3.8,13,54.4 to 64.5,13.5 to 17.5,0 to 2.0,4.0 to 5.0,0 to 0.75,NA,0 to 0.030,18 to 20,NA,0 to 0.045,0 to 0.030,NA,35,NA,0 to 0.2,NA,NA,NA,190,210,56,300,NA,NA,420,NA,NA,NA,NA,NA,NA,410,NA,NA,NA,NA,NA,NA,82,NA,NA,NA,NA,NA,NA
AISI-317LMN-S31726-Stainless-Steel,200,45,0.28,79,620,270,290,1460,1410,470,14,16,2,2.3,24,8,4.8,65,170,230,180,14,25,22,20,3.8,14,54.4 to 65.4,13.5 to 17.5,0 to 2.0,4.0 to 5.0,0 to 0.75,NA,0 to 0.030,17 to 20,NA,0 to 0.045,0 to 0.030,NA,36,NA,0.1 to 0.2,NA,NA,NA,190,250,56,1020,NA,NA,420,NA,NA,NA,NA,NA,NA,430,NA,NA,NA,NA,NA,NA,84,NA,NA,NA,NA,NA,NA
AISI-317LN-S31753-Stainless-Steel,200,45,0.28,79,620,270,290,1450,1400,470,14,16,2.2,2.4,21,7.9,4.3,59,160,220,190,14,25,22,20,3.9,14,57.9 to 67.9,11 to 15,0 to 2.0,3.0 to 4.0,0 to 0.75,NA,0 to 0.030,18 to 20,NA,0 to 0.045,0 to 0.030,NA,33,NA,0.1 to 0.22,NA,NA,NA,190,250,NA,1010,NA,NA,420,NA,NA,NA,NA,NA,NA,430,NA,NA,NA,NA,NA,NA,84,NA,NA,NA,NA,NA,NA
AISI-321-S32100-Stainless-Steel,200,34 to 50,0.28,77,590 to 690,220 to 350,290,1430,1400,480,16,17,2.4,2.7,16,7.8,3.2,45,140,190 to 230,130 to 310,14,25,21 to 25,20 to 22,4.1,13 to 15,65.3 to 74,9.0 to 12,0 to 2.0,NA,0 to 0.75,NA,0 to 0.080,17 to 19,NA,0 to 0.045,0 to 0.030,NA,19,NA,0 to 0.1,NA,0 to 0.7,NA,170 to 210,220 to 270,NA,870,NA,NA,480,NA,NA,NA,NA,NA,NA,420 to 460,NA,NA,NA,NA,NA,NA,NA,NA,NA,NA,NA,NA,NA
AISI-321H-S32109-Stainless-Steel,200,40,0.28,77,580,230,290,1430,1380,480,15,17,2.4,2.7,16,7.8,3.2,46,140,190,140,14,25,21,20,4,12,65.4 to 74,9.0 to 12,0 to 2.0,NA,0 to 0.75,NA,0.040 to 0.1,17 to 19,NA,0 to 0.045,0 to 0.030,NA,18,NA,NA,NA,0 to 0.7,NA,190,200,51,940,NA,NA,480,NA,NA,NA,NA,NA,NA,400,NA,NA,NA,NA,NA,NA,82,NA,NA,NA,NA,NA,NA
AISI-334-S33400-Stainless-Steel,200,34,0.28,77,540,190,290,1410,1370,480,NA,16,NA,NA,22,7.9,4.1,59,170,140,96,14,25,19,19,NA,12,55.7 to 62.7,19 to 21,0 to 1.0,NA,0 to 1.0,NA,0 to 0.080,18 to 20,NA,0 to 0.030,0 to 0.015,NA,19,NA,NA,0.15 to 0.6,0.15 to 0.6,NA,180,150,NA,1000,NA,NA,490,NA,NA,NA,NA,NA,NA,360,NA,NA,NA,NA,NA,NA,79,NA,NA,NA,NA,NA,NA
AISI-347-S34700-Stainless-Steel,200,34 to 46,0.28,77,610 to 690,240 to 350,290,1430,1400,480,16,17,2.4,2.7,19,7.8,3.6,52,150,190 to 220,150 to 310,14,25,22 to 25,20 to 22,4.3,13 to 15,64.1 to 74,9.0 to 13,0 to 2.0,NA,0 to 0.75,NA,0 to 0.080,17 to 19,NA,0 to 0.045,0 to 0.030,NA,18,0 to 1.0,NA,NA,NA,NA,160 to 210,220 to 270,NA,870,NA,NA,480,NA,NA,NA,NA,NA,NA,430 to 460,NA,NA,NA,NA,NA,NA,NA,-80,NA,NA,NA,NA,NA
AISI-347H-S34709-Stainless-Steel,200,39,0.28,77,580,230,290,1430,1390,480,16,16,2.4,2.7,19,7.8,3.6,52,150,180,140,14,25,21,20,4.2,13,64.1 to 74,9.0 to 13,0 to 2.0,NA,0 to 0.75,NA,0.040 to 0.1,17 to 19,NA,0 to 0.045,0 to 0.030,NA,18,0 to 1.0,NA,NA,NA,NA,170,200,51,940,NA,NA,480,NA,NA,NA,NA,NA,NA,400,NA,NA,NA,NA,NA,NA,81,NA,NA,NA,NA,NA,NA
AISI-347LN-S34751-Stainless-Steel,200,40,0.28,77,590,230,290,1430,1380,480,15,16,2.4,2.7,18,7.8,3.5,49,150,190,130,14,25,21,20,4.1,13,64.3 to 73.7,9.0 to 13,0 to 2.0,NA,0 to 1.0,NA,0.0050 to 0.020,17 to 19,NA,0 to 0.045,0 to 0.030,NA,19,0.2 to 0.5,0.060 to 0.1,NA,NA,NA,180,200,56,940,NA,NA,460,NA,NA,NA,NA,NA,NA,400,NA,NA,NA,NA,NA,NA,79,NA,NA,NA,NA,NA,NA
AISI-348-S34800-Stainless-Steel,200,41,0.28,77,580,230,290,1430,1390,480,16,16,2.4,2.7,19,7.8,3.7,54,150,190,140,14,25,21,20,4.2,13,63.8 to 74,9.0 to 13,0 to 2.0,NA,0 to 0.75,NA,0 to 0.080,17 to 19,NA,0 to 0.045,0 to 0.030,NA,18,0 to 1.0,NA,NA,NA,NA,170,200,53,940,NA,NA,480,NA,0 to 0.2,NA,NA,NA,NA,400,NA,NA,NA,NA,NA,NA,81,NA,0 to 0.1,NA,NA,NA,NA
AISI-348H-S34809-Stainless-Steel,200,40,0.28,77,580,230,290,1430,1390,480,15,16,2.4,2.7,20,7.8,3.9,56,150,190,140,14,25,21,20,4.1,13,63.8 to 73.6,9.0 to 13,0 to 2.0,NA,0 to 0.75,NA,0.040 to 0.1,17 to 19,NA,0 to 0.045,0 to 0.030,NA,18,0.32 to 1.0,NA,NA,NA,NA,180,200,51,940,NA,NA,500,NA,0 to 0.2,NA,NA,NA,NA,400,NA,NA,NA,NA,NA,NA,79,NA,0 to 0.1,NA,NA,NA,NA
AISI-384-S38400-Stainless-Steel,200,NA,0.28,76,480,NA,290,1420,1380,480,16,16,2.2,2.5,20,7.9,3.7,52,150,NA,NA,14,24,17,17,4.3,11,60.9 to 68,17 to 19,0 to 2.0,NA,0 to 1.0,NA,0 to 0.040,15 to 17,NA,0 to 0.045,0 to 0.030,NA,16,NA,NA,NA,NA,NA,150,NA,NA,910,NA,NA,410,NA,NA,NA,NA,NA,NA,NA,NA,NA,NA,NA,NA,NA,NA,NA,NA,NA,NA,NA,NA
EN-1.4020-X13CrMnNiN18-13-2-Stainless-Steel,200,13 to 34,0.28,77,770 to 1130,430 to 950,280,1390,1350,480,NA,17,NA,NA,11,7.6,2.5,37,150,140 to 220,460 to 2290,14,25,28 to 41,25 to 32,NA,16 to 23,62.8 to 71.8,0.5 to 2.5,11 to 14,NA,0 to 1.0,NA,0 to 0.15,16.5 to 19,NA,0 to 0.045,0 to 0.030,NA,23,NA,0.2 to 0.45,NA,NA,NA,190 to 340,340 to 540,NA,890,NA,NA,410,NA,NA,NA,NA,NA,NA,510 to 680,NA,NA,NA,NA,NA,NA,NA,NA,NA,NA,NA,NA,NA
EN-1.4301-X5CrNi18-10-Stainless-Steel,200,14 to 46,0.28,77,610 to 900,220 to 570,290,1430,1380,480,15,16,2.4,2.7,15,7.8,3,43,140,110 to 220,120 to 820,14,25,22 to 32,20 to 27,4,14 to 20,66.8 to 74.5,8.0 to 10.5,0 to 2.0,NA,0 to 1.0,NA,0 to 0.070,17.5 to 19.5,NA,0 to 0.045,0 to 0.015,NA,19,NA,0 to 0.1,NA,NA,NA,190 to 270,200 to 330,NA,940,91 to 94,NA,420,NA,NA,NA,NA,NA,NA,430 to 550,NA,NA,NA,NA,NA,NA,NA,NA,NA,NA,NA,NA,NA
EN-1.4303-X4CrNi18-12-Stainless-Steel,200,13 to 49,0.28,77,590 to 900,230 to 560,290,1420,1380,480,15,16,2.4,2.7,17,7.8,3.2,46,150,110 to 230,140 to 800,14,25,21 to 32,20 to 26,4,13 to 20,64.8 to 72,11 to 13,0 to 2.0,NA,0 to 1.0,NA,0 to 0.060,17 to 19,NA,0 to 0.045,0 to 0.015,NA,19,NA,0 to 0.1,NA,NA,NA,190 to 270,220 to 320,NA,940,91 to 98,NA,410,NA,NA,NA,NA,NA,NA,420 to 540,NA,NA,NA,NA,NA,NA,NA,NA,NA,NA,NA,NA,NA
EN-1.4305-X8CrNiS18-9-Stainless-Steel,200,14 to 40,0.28,77,610 to 900,220 to 570,290,1420,1380,480,15,16,2.4,2.7,15,7.8,3,42,140,110 to 190,120 to 830,14,25,22 to 32,20 to 27,4,14 to 20,66.4 to 74.9,8.0 to 10,0 to 2.0,NA,0 to 1.0,0 to 1.0,0 to 0.1,17 to 19,NA,0 to 0.045,0.15 to 0.35,NA,19,NA,0 to 0.1,NA,NA,NA,200 to 270,190 to 330,NA,930,NA,NA,410,NA,NA,NA,NA,NA,NA,420 to 550,NA,NA,NA,NA,NA,NA,NA,NA,NA,NA,NA,NA,NA
EN-1.4306-X2CrNi19-11-Stainless-Steel,200,14 to 45,0.28,77,580 to 900,210 to 570,290,1420,1380,480,15,16,2.4,2.7,16,7.8,3.2,45,150,110 to 200,110 to 820,14,25,21 to 32,20 to 27,4,13 to 20,64.8 to 72,10 to 12,0 to 2.0,NA,0 to 1.0,NA,0 to 0.030,18 to 20,NA,0 to 0.045,0 to 0.015,NA,20,NA,0 to 0.1,NA,NA,NA,190 to 270,190 to 330,NA,960,NA,NA,420,NA,NA,NA,NA,NA,NA,400 to 550,NA,NA,NA,NA,NA,NA,NA,NA,NA,NA,NA,NA,NA
EN-1.4307-X2CrNi18-9-Stainless-Steel,200,14 to 46,0.28,77,590 to 900,200 to 570,290,1430,1380,480,15,16,2.4,2.7,15,7.8,3,43,140,110 to 210,100 to 810,14,25,21 to 32,20 to 27,4,13 to 20,66.8 to 74.5,8.0 to 10.5,0 to 2.0,NA,0 to 1.0,NA,0 to 0.030,17.5 to 19.5,NA,0 to 0.045,0 to 0.015,NA,19,NA,0 to 0.1,NA,NA,NA,180 to 270,190 to 320,NA,940,91 to 94,NA,420,NA,NA,NA,NA,NA,NA,410 to 550,NA,NA,NA,NA,NA,NA,NA,NA,NA,NA,NA,NA,NA
EN-1.4310-X10CrNi18-8-Stainless-Steel,200,14 to 45,0.28,77,730 to 900,260 to 570,290,1420,1380,480,15,18,2.4,2.7,14,7.8,2.9,42,140,110 to 260,170 to 830,14,25,26 to 32,23 to 27,4,15 to 18,66.4 to 78,6.0 to 9.5,0 to 2.0,0 to 0.8,0 to 2.0,NA,0.050 to 0.15,16 to 19,NA,0 to 0.045,0 to 0.015,NA,20,NA,0 to 0.1,NA,NA,NA,200 to 270,240 to 330,NA,910,NA,NA,410,NA,NA,NA,NA,NA,NA,510 to 550,NA,NA,NA,NA,NA,NA,NA,NA,NA,NA,NA,NA,NA
EN-1.4311-X2CrNiN18-10-Stainless-Steel,200,43,0.28,77,650,310,290,1420,1380,480,15,16,2.4,2.7,16,7.8,3.1,43,140,230,240,14,25,23,21,4,15,65.7 to 73.9,8.5 to 11.5,0 to 2.0,NA,0 to 1.0,NA,0 to 0.030,17.5 to 19.5,NA,0 to 0.045,0 to 0.015,NA,21,NA,0.12 to 0.22,NA,NA,NA,200,270,NA,950,93,NA,420,NA,NA,NA,NA,NA,NA,450,NA,NA,NA,NA,NA,NA,NA,NA,NA,NA,NA,NA,NA
EN-1.4315-X5CrNiN19-9-Stainless-Steel,200,45,0.28,77,630,310,290,1420,1380,480,15,16,2.4,2.7,15,7.8,3,43,150,240,240,14,25,22,21,4,14,65.7 to 73.9,8.0 to 11,0 to 2.0,NA,0 to 1.0,NA,0 to 0.060,18 to 20,NA,0 to 0.045,0 to 0.015,NA,22,NA,0.12 to 0.22,NA,NA,NA,180,290,NA,960,90,NA,420,NA,NA,NA,NA,NA,NA,440,NA,NA,NA,NA,NA,NA,NA,NA,NA,NA,NA,NA,NA
EN-1.4318-X2CrNiN18-7-Stainless-Steel,200,44,0.28,77,740,380,290,1430,1380,480,15,16,2.4,2.7,13,7.8,2.8,39,130,280,360,14,25,27,23,4,17,70.2 to 77.4,6.0 to 8.0,0 to 2.0,NA,0 to 1.0,NA,0 to 0.030,16.5 to 18.5,NA,0 to 0.045,0 to 0.015,NA,20,NA,0.1 to 0.2,NA,NA,NA,230,340,NA,910,85,NA,410,NA,NA,NA,NA,NA,NA,520,NA,NA,NA,NA,NA,NA,NA,NA,NA,NA,NA,NA,NA
EN-1.4319-X5CrNi17-7-Stainless-Steel,200,51,0.28,77,640,250,280,1430,1390,480,15,16,2.4,2.7,13,7.8,2.7,39,130,260,160,14,25,23,21,4,14,70.8 to 78,6.0 to 8.0,0 to 2.0,NA,0 to 1.0,NA,0 to 0.070,16 to 18,NA,0 to 0.045,0 to 0.030,NA,18,NA,0 to 0.1,NA,NA,NA,180,240,NA,890,91,NA,410,NA,NA,NA,NA,NA,NA,460,NA,NA,NA,NA,NA,NA,NA,NA,NA,NA,NA,NA,NA
EN-1.4325-X9CrNi18-9-Stainless-Steel,200,45,0.28,77,650,210,290,1430,1380,480,16,16,2.4,2.8,15,7.8,3,42,140,230,110,14,25,23,21,4.3,15,67.8 to 75,8.0 to 10,0 to 2.0,NA,0 to 1.0,NA,0.030 to 0.15,17 to 19,NA,0 to 0.045,0 to 0.030,NA,18,NA,NA,NA,NA,NA,180,190,NA,930,91,NA,410,NA,NA,NA,NA,NA,NA,450,NA,NA,NA,NA,NA,NA,NA,NA,NA,NA,NA,NA,NA
EN-1.4335-X1CrNi25-21-Stainless-Steel,200,45,0.27,79,570,230,300,1410,1370,480,14,16,2,2.3,25,7.9,4.4,62,190,210,130,14,25,20,19,3.7,12,49.4 to 56,20 to 22,0 to 2.0,0 to 0.2,0 to 0.25,NA,0 to 0.020,24 to 26,NA,0 to 0.025,0 to 0.010,NA,26,NA,0 to 0.1,NA,NA,NA,170,210,NA,1100,90,NA,450,NA,NA,NA,NA,NA,NA,400,NA,NA,NA,NA,NA,NA,NA,NA,NA,NA,NA,NA,NA
EN-1.4361-X1CrNiSi18-15-4-Stainless-Steel,190,43,0.28,75,630,250,350,1370,1330,490,14,16,2.1,2.5,19,7.6,3.6,52,150,220,160,14,25,23,21,3.7,15,58.7 to 65.8,14 to 16,0 to 2.0,0 to 0.2,3.7 to 4.5,NA,0 to 0.015,16.5 to 18.5,NA,0 to 0.025,0 to 0.010,NA,19,NA,0 to 0.1,NA,NA,NA,200,220,NA,940,90,NA,410,NA,NA,NA,NA,NA,NA,440,NA,NA,NA,NA,NA,NA,NA,NA,NA,NA,NA,NA,NA
EN-1.4369-X11CrNiMnN19-8-6-Stainless-Steel,200,40,0.28,77,850,390,290,1400,1360,480,15,17,2.5,2.9,14,7.7,3,43,150,280,380,14,25,31,26,4,18,63 to 70.2,6.5 to 8.5,5.0 to 7.5,NA,0.5 to 1.0,NA,0.070 to 0.15,17.5 to 19.5,NA,0 to 0.030,0 to 0.015,NA,23,NA,0.2 to 0.3,NA,NA,NA,260,330,NA,940,91,NA,420,NA,NA,NA,NA,NA,NA,580,NA,NA,NA,NA,NA,NA,NA,NA,NA,NA,NA,NA,NA
EN-1.4371-X2CrMnNiN17-7-5-Stainless-Steel,200,45 to 51,0.28,77,740 to 750,320 to 340,280,1410,1370,480,15,17,2.5,2.9,12,7.7,2.6,38,140,270 to 310,250 to 300,14,25,27,24,4,16,66.7 to 74.4,3.5 to 5.5,6.0 to 8.0,NA,0 to 1.0,0 to 1.0,0 to 0.030,16 to 17.5,NA,0 to 0.045,0 to 0.015,NA,20,NA,0.15 to 0.25,NA,NA,NA,220 to 230,290 to 340,NA,880,NA,NA,410,NA,NA,NA,NA,NA,NA,520 to 540,NA,NA,NA,NA,NA,NA,NA,NA,NA,NA,NA,NA,NA
EN-1.4372-X12CrMnNiN17-7-5-Stainless-Steel,200,47,0.28,77,790,350,280,1410,1370,480,15,17,2.5,2.9,12,7.7,2.6,38,140,310,320,14,25,29,25,4,17,67.5 to 75,3.5 to 5.5,5.5 to 7.5,NA,0 to 1.0,NA,0 to 0.15,16 to 18,NA,0 to 0.045,0 to 0.015,NA,19,NA,0.050 to 0.25,NA,NA,NA,220,330,NA,880,90,NA,410,NA,NA,NA,NA,NA,NA,560,NA,NA,NA,NA,NA,NA,NA,NA,NA,NA,NA,NA,NA
EN-1.4373-X12CrMnNiN18-9-5-Stainless-Steel,200,46,0.28,77,750,370,290,1400,1360,480,15,17,2.5,2.9,13,7.7,2.8,40,150,290,340,14,25,27,24,4,16,63 to 71.5,4.0 to 6.0,7.5 to 10.5,NA,0 to 1.0,NA,0 to 0.15,17 to 19,NA,0 to 0.045,0 to 0.015,NA,20,NA,0.050 to 0.25,NA,NA,NA,230,340,NA,910,90,NA,410,NA,NA,NA,NA,NA,NA,530,NA,NA,NA,NA,NA,NA,NA,NA,NA,NA,NA,NA,NA
EN-1.4374-X8CrMnNiN18-9-5-Stainless-Steel,200,40,0.28,77,800,400,290,1400,1360,480,15,17,2.4,2.9,14,7.7,2.9,42,150,270,400,14,25,29,25,4,17,63.5 to 67.9,5.0 to 6.0,9.0 to 10,0 to 0.5,0.3 to 0.6,0 to 0.4,0.050 to 0.1,17.5 to 18.5,NA,0 to 0.035,0 to 0.030,NA,23,NA,0.25 to 0.32,NA,NA,NA,230,340,NA,920,90,NA,410,NA,NA,NA,NA,NA,NA,550,NA,NA,NA,NA,NA,NA,NA,NA,NA,NA,NA,NA,NA
EN-1.4376-X8CrMnNi19-6-3-Stainless-Steel,200,45,0.28,77,750,450,290,1410,1370,480,15,16,2.4,2.8,12,7.7,2.6,37,140,290,520,14,25,27,24,4,17,65.5 to 76,2.0 to 4.5,5.0 to 8.0,NA,0 to 1.0,NA,0 to 0.1,17 to 20.5,NA,0 to 0.045,0 to 0.015,NA,21,NA,0 to 0.3,NA,NA,NA,230,420,NA,930,NA,NA,420,NA,NA,NA,NA,NA,NA,530,NA,NA,NA,NA,NA,NA,NA,NA,NA,NA,NA,NA,NA
EN-1.4378-X6CrMnNiN18-13-3-Stainless-Steel,200,14 to 34,0.28,77,760 to 1130,430 to 970,290,1390,1350,480,NA,17,NA,NA,12,7.6,2.7,39,150,150 to 220,470 to 2370,14,25,28 to 41,24 to 31,NA,16 to 23,61.2 to 69,2.3 to 3.7,11.5 to 14.5,NA,0 to 1.0,NA,0 to 0.080,17 to 19,NA,0 to 0.060,0 to 0.030,NA,23,NA,0.2 to 0.4,NA,NA,NA,190 to 340,340 to 550,NA,910,NA,NA,410,NA,NA,NA,NA,NA,NA,510 to 680,NA,NA,NA,NA,NA,NA,NA,NA,NA,NA,NA,NA,NA
EN-1.4401-X5CrNiMo17-12-2-Stainless-Steel,200,14 to 40,0.28,78,600 to 900,230 to 570,290,1440,1400,470,15,16,2.3,2.6,19,7.9,3.8,52,150,110 to 190,130 to 800,14,25,21 to 32,20 to 26,4,13 to 20,62.8 to 71.5,10 to 13,0 to 2.0,2.0 to 2.5,0 to 1.0,NA,0 to 0.070,16.5 to 18.5,NA,0 to 0.045,0 to 0.015,NA,26,NA,0 to 0.1,NA,NA,NA,190 to 270,200 to 320,NA,950,91 to 94,NA,410,NA,NA,NA,NA,NA,NA,410 to 550,NA,NA,NA,NA,NA,NA,NA,NA,NA,NA,NA,NA,NA
EN-1.4404-X2CrNiMo17-12-2-Stainless-Steel,200,14 to 43,0.28,78,600 to 900,240 to 570,290,1440,1400,470,15,16,2.3,2.6,19,7.9,3.8,52,150,110 to 210,140 to 800,14,25,21 to 32,20 to 26,4,13 to 20,62.8 to 71.5,10 to 13,0 to 2.0,2.0 to 2.5,0 to 1.0,NA,0 to 0.030,16.5 to 18.5,NA,0 to 0.045,0 to 0.015,NA,26,NA,0 to 0.1,NA,NA,NA,190 to 270,220 to 320,NA,950,91 to 93,NA,410,NA,NA,NA,NA,NA,NA,420 to 550,NA,NA,NA,NA,NA,NA,NA,NA,NA,NA,NA,NA,NA
EN-1.4406-X2CrNiMoN17-11-2-Stainless-Steel,200,42,0.28,78,680,320,290,1440,1400,470,15,16,2.3,2.6,18,7.9,3.7,51,150,240,260,14,25,24,22,4,15,63.2 to 71.4,10 to 12.5,0 to 2.0,2.0 to 2.5,0 to 1.0,NA,0 to 0.030,16.5 to 18.5,NA,0 to 0.045,0 to 0.015,NA,28,NA,0.12 to 0.22,NA,NA,NA,220,280,NA,950,90,NA,410,NA,NA,NA,NA,NA,NA,470,NA,NA,NA,NA,NA,NA,NA,NA,NA,NA,NA,NA,NA
EN-1.4429-X2CrNiMoN17-13-3-Stainless-Steel,200,40,0.28,78,690,320,290,1440,1400,470,15,16,2.3,2.6,20,7.9,4,55,150,230,250,14,25,24,22,4,15,61.2 to 69.9,11 to 14,0 to 2.0,2.5 to 3.0,0 to 1.0,NA,0 to 0.030,16.5 to 18.5,NA,0 to 0.045,0 to 0.015,NA,29,NA,0.12 to 0.22,NA,NA,NA,220,280,NA,960,93,NA,410,NA,NA,NA,NA,NA,NA,470,NA,NA,NA,NA,NA,NA,NA,NA,NA,NA,NA,NA,NA
EN-1.4432-X2CrNiMo17-12-3-Stainless-Steel,200,44,0.28,78,610,250,290,1450,1400,470,15,16,2.3,2.6,19,7.9,3.9,54,150,220,150,14,25,21,20,4,14,62.3 to 70.5,10.5 to 13,0 to 2.0,2.5 to 3.0,0 to 1.0,NA,0 to 0.030,16.5 to 18.5,NA,0 to 0.045,0 to 0.015,NA,27,NA,0 to 0.1,NA,NA,NA,190,220,NA,960,90,NA,410,NA,NA,NA,NA,NA,NA,420,NA,NA,NA,NA,NA,NA,NA,NA,NA,NA,NA,NA,NA
EN-1.4434-X2CrNiMoN18-12-4-Stainless-Steel,200,41,0.28,79,660,310,290,1450,1400,470,15,16,2.3,2.6,21,7.9,4.2,57,160,220,240,14,25,23,21,4,15,59.2 to 69.9,10.5 to 14,0 to 2.0,3.0 to 4.0,0 to 1.0,NA,0 to 0.030,16.5 to 19.5,NA,0 to 0.045,0 to 0.015,NA,32,NA,0.1 to 0.2,NA,NA,NA,200,270,NA,980,90,NA,420,NA,NA,NA,NA,NA,NA,450,NA,NA,NA,NA,NA,NA,NA,NA,NA,NA,NA,NA,NA
EN-1.4435-X2CrNiMo18-14-3-Stainless-Steel,200,43,0.28,78,610,240,290,1440,1400,470,15,16,2.3,2.6,21,7.9,4.1,57,160,210,150,14,25,21,20,4,14,59.8 to 68,12.5 to 15,0 to 2.0,2.5 to 3.0,0 to 1.0,NA,0 to 0.030,17 to 19,NA,0 to 0.045,0 to 0.015,NA,28,NA,0 to 0.1,NA,NA,NA,190,220,NA,980,90,NA,420,NA,NA,NA,NA,NA,NA,420,NA,NA,NA,NA,NA,NA,NA,NA,NA,NA,NA,NA,NA
EN-1.4436-X3CrNiMo17-13-3-Stainless-Steel,200,42,0.28,78,620,240,290,1450,1400,470,15,16,2.3,2.6,19,7.9,3.9,54,150,210,150,14,25,22,20,4,14,62.3 to 70.5,10.5 to 13,0 to 2.0,2.5 to 3.0,0 to 1.0,NA,0 to 0.050,16.5 to 18.5,NA,0 to 0.045,0 to 0.015,NA,27,NA,0 to 0.1,NA,NA,NA,190,220,NA,960,90,NA,410,NA,NA,NA,NA,NA,NA,430,NA,NA,NA,NA,NA,NA,NA,NA,NA,NA,NA,NA,NA
EN-1.4438-X2CrNiMo18-15-4-Stainless-Steel,200,41,0.28,79,620,250,290,1450,1400,470,14,16,2,2.3,22,7.9,4.4,60,160,200,150,14,25,22,20,3.7,14,57.3 to 66.5,13 to 16,0 to 2.0,3.0 to 4.0,0 to 1.0,NA,0 to 0.030,17.5 to 19.5,NA,0 to 0.045,0 to 0.015,NA,31,NA,0 to 0.1,NA,NA,NA,180,220,NA,1000,90,NA,420,NA,NA,NA,NA,NA,NA,420,NA,NA,NA,NA,NA,NA,NA,NA,NA,NA,NA,NA,NA
EN-1.4439-X2CrNiMoN17-13-5-Stainless-Steel,200,40,0.28,79,680,310,290,1460,1410,470,14,16,2,2.3,22,7.9,4.5,61,160,220,240,14,25,24,22,3.8,15,58.7 to 66.9,12.5 to 14.5,0 to 2.0,4.0 to 5.0,0 to 1.0,NA,0 to 0.030,16.5 to 18.5,NA,0 to 0.045,0 to 0.015,NA,35,NA,0.12 to 0.22,NA,NA,NA,220,270,NA,980,90,NA,410,NA,NA,NA,NA,NA,NA,470,NA,NA,NA,NA,NA,NA,NA,NA,NA,NA,NA,NA,NA
EN-1.4449-X3CrNiMo18-12-3-Stainless-Steel,200,48,0.28,78,620,250,290,1440,1400,470,15,16,2.3,2.6,19,7.9,3.9,54,150,240,160,14,25,22,20,4,14,62.4 to 69.3,11.5 to 12.5,0 to 2.0,2.3 to 2.8,0 to 1.0,0 to 1.0,0 to 0.035,17 to 18.2,NA,0 to 0.045,0 to 0.015,NA,27,NA,0 to 0.080,NA,NA,NA,190,240,NA,960,91,NA,410,NA,NA,NA,NA,NA,NA,440,NA,NA,NA,NA,NA,NA,NA,NA,NA,NA,NA,NA,NA
EN-1.4466-X1CrNiMoN25-22-2-Stainless-Steel,200,42,0.28,80,640,280,300,1420,1380,470,14,16,2.2,2.4,28,7.9,5,70,200,220,200,14,25,22,21,3.7,14,45.6 to 52.9,21 to 23,0 to 2.0,2.0 to 2.5,0 to 0.7,NA,0 to 0.020,24 to 26,NA,0 to 0.025,0 to 0.010,NA,35,NA,0.1 to 0.16,NA,NA,NA,210,250,NA,1100,90,NA,450,NA,NA,NA,NA,NA,NA,440,NA,NA,NA,NA,NA,NA,NA,NA,NA,NA,NA,NA,NA
EN-1.4541-X6CrNiTi18-10-Stainless-Steel,200,14 to 40,0.28,77,600 to 900,220 to 570,290,1430,1380,480,15,16,2.4,2.7,16,7.8,3.2,46,140,110 to 190,120 to 830,14,25,21 to 32,20 to 27,4,14 to 20,65.2 to 74,9.0 to 12,0 to 2.0,NA,0 to 1.0,NA,0 to 0.080,17 to 19,NA,0 to 0.045,0 to 0.015,NA,18,NA,NA,NA,0 to 0.7,NA,190 to 270,190 to 330,NA,940,NA,NA,480,NA,NA,NA,NA,NA,NA,410 to 550,NA,NA,NA,NA,NA,NA,NA,NA,NA,NA,NA,NA,NA
EN-1.4547-X1CrNiMoCuN20-18-7-Stainless-Steel,200,39,0.28,80,750,340,300,1470,1420,460,14,17,2,2.3,28,8,5.6,75,190,240,290,14,24,26,23,3.8,16,51 to 56.3,17.5 to 18.5,0 to 1.0,6.0 to 7.0,0 to 0.7,0.5 to 1.0,0 to 0.020,19.5 to 20.5,NA,0 to 0.030,0 to 0.010,NA,45,NA,0.18 to 0.25,NA,NA,NA,230,290,NA,1090,90,NA,420,NA,NA,NA,NA,NA,NA,510,NA,NA,NA,NA,NA,NA,NA,NA,NA,NA,NA,NA,NA
EN-1.4550-X6CrNiNb18-10-Stainless-Steel,200,42,0.28,77,620,230,290,1430,1390,480,15,16,2.4,2.7,18,7.8,3.6,51,140,210,140,14,25,22,21,4,14,64.9 to 74,9.0 to 12,0 to 2.0,NA,0 to 1.0,NA,0 to 0.080,17 to 19,NA,0 to 0.045,0 to 0.015,NA,18,0 to 1.0,NA,NA,NA,NA,200,210,NA,940,90,NA,480,NA,NA,NA,NA,NA,NA,430,NA,NA,NA,NA,NA,NA,NA,NA,NA,NA,NA,NA,NA
EN-1.4560-X3CrNiCu19-9-2-Stainless-Steel,200,50,0.28,77,550,190,290,1420,1370,480,15,16,2.4,2.8,15,7.8,3,42,150,220,92,14,25,20,19,4,12,66.8 to 71,8.0 to 9.0,1.5 to 2.0,NA,0 to 1.0,1.5 to 2.0,0 to 0.035,18 to 19,NA,0 to 0.045,0 to 0.015,NA,19,NA,0 to 0.1,NA,NA,NA,180,190,NA,940,91,NA,420,NA,NA,NA,NA,NA,NA,390,NA,NA,NA,NA,NA,NA,NA,NA,NA,NA,NA,NA,NA
EN-1.4567-X3CrNiCu18-9-4-Stainless-Steel,190,22 to 51,0.28,76,550 to 780,200 to 390,290,1410,1370,480,11,17,2.4,2.7,16,7.8,3.1,43,150,150 to 220,100 to 400,14,25,19 to 27,19 to 24,3,12 to 17,63.3 to 71.5,8.5 to 10.5,0 to 2.0,NA,0 to 1.0,3.0 to 4.0,0 to 0.040,17 to 19,NA,0 to 0.045,0 to 0.015,NA,19,NA,0 to 0.1,NA,NA,NA,190 to 240,190 to 260,NA,930,91 to 110,NA,420,NA,NA,NA,NA,NA,NA,390 to 490,NA,NA,NA,NA,NA,NA,NA,NA,NA,NA,NA,NA,NA
EN-1.4570-X6CrNiCuS18-9-2-Stainless-Steel,200,40,0.28,77,610,210,290,1420,1370,480,15,16,2.5,2.8,15,7.8,3.1,43,150,190,110,14,25,22,20,4,14,65 to 73.5,8.0 to 10,0 to 2.0,0 to 0.6,0 to 1.0,1.4 to 1.8,0 to 0.080,17 to 19,NA,0 to 0.045,0.15 to 0.35,NA,20,NA,0 to 0.1,NA,NA,NA,190,180,NA,930,NA,NA,410,NA,NA,NA,NA,NA,NA,410,NA,NA,NA,NA,NA,NA,NA,NA,NA,NA,NA,NA,NA
EN-1.4571-X6CrNiMoTi17-12-2-Stainless-Steel,200,14 to 40,0.28,78,600 to 900,230 to 570,290,1440,1400,470,15,17,2.3,2.6,19,7.9,3.9,54,150,110 to 190,130 to 820,14,25,21 to 32,20 to 26,4,13 to 20,61.7 to 71,10.5 to 13.5,0 to 2.0,2.0 to 2.5,0 to 1.0,NA,0 to 0.080,16.5 to 18.5,NA,0 to 0.045,0 to 0.015,NA,25,NA,NA,NA,0 to 0.7,NA,190 to 270,200 to 330,NA,950,NA,NA,480,NA,NA,NA,NA,NA,NA,410 to 550,NA,NA,NA,NA,NA,NA,NA,NA,NA,NA,NA,NA,NA
EN-1.4578-X3CrNiCuMo17-11-3-2-Stainless-Steel,200,51,0.28,77,550,200,290,1430,1390,470,14,16,2.3,2.6,19,7.9,3.7,51,160,220,100,14,25,19,19,3.9,12,62.3 to 68.5,10 to 11,0 to 2.0,2.0 to 2.5,0 to 1.0,3.0 to 3.5,0 to 0.040,16.5 to 17.5,NA,0 to 0.045,0 to 0.015,NA,25,NA,0 to 0.1,NA,NA,NA,190,200,NA,930,90,NA,410,NA,NA,NA,NA,NA,NA,400,NA,NA,NA,NA,NA,NA,NA,NA,NA,NA,NA,NA,NA
EN-1.4580-X6CrNiMoNb17-12-2-Stainless-Steel,200,40,0.28,78,620,250,290,1450,1400,470,15,16,2.3,2.6,22,7.9,4.3,60,150,200,150,14,25,22,21,4,14,61.4 to 71,10.5 to 13.5,0 to 2.0,2.0 to 2.5,0 to 1.0,NA,0 to 0.080,16.5 to 18.5,NA,0 to 0.045,0 to 0.015,NA,25,0 to 1.0,NA,NA,NA,NA,200,210,NA,950,90,NA,480,NA,NA,NA,NA,NA,NA,430,NA,NA,NA,NA,NA,NA,NA,NA,NA,NA,NA,NA,NA
EN-1.4597-X8CrMnCuN17-8-3-Stainless-Steel,190,45,0.28,76,680,330,290,1400,1350,480,15,17,2.4,2.8,11,7.7,2.5,36,140,250,280,14,25,25,22,4.1,15,63 to 76.4,0 to 3.0,6.5 to 9.0,0 to 1.0,0 to 2.0,2.0 to 3.5,0 to 0.1,15 to 18,NA,0 to 0.040,0 to 0.030,NA,21,NA,0.1 to 0.3,NA,NA,NA,210,300,NA,860,90,NA,410,NA,NA,NA,NA,NA,NA,470,NA,NA,NA,NA,NA,NA,NA,NA,NA,NA,NA,NA,NA
EN-1.4598-X2CrNiMoCuS17-10-2-Stainless-Steel,200,46,0.28,77,600,230,290,1430,1390,470,15,16,2.3,2.6,19,7.9,3.8,52,150,220,130,14,25,21,20,4.1,14,60.8 to 70.1,10 to 13,0 to 2.0,2.0 to 2.5,0 to 1.0,1.3 to 1.8,0 to 0.030,16.5 to 18.5,NA,0 to 0.045,0.1 to 0.2,NA,26,NA,0 to 0.1,NA,NA,NA,190,210,NA,950,90,NA,410,NA,NA,NA,NA,NA,NA,420,NA,NA,NA,NA,NA,NA,NA,NA,NA,NA,NA,NA,NA
EN-1.4615-X3CrMnNiCu15-8-5-3-Stainless-Steel,190,50,0.28,76,500,200,280,1400,1360,480,15,17,2.4,2.8,13,7.8,2.8,40,140,200,99,14,25,18,18,4.1,11,63.1 to 72.5,4.5 to 6.0,7.0 to 9.0,0 to 0.8,0 to 1.0,2.0 to 4.0,0 to 0.030,14 to 16,NA,0 to 0.040,0 to 0.010,NA,17,NA,0.020 to 0.060,NA,NA,NA,150,190,NA,840,91,NA,400,NA,NA,NA,NA,NA,NA,360,NA,NA,NA,NA,NA,NA,NA,NA,NA,NA,NA,NA,NA
EN-1.4618-X9CrMnNiCu17-8-5-2-Stainless-Steel,200,51,0.28,77,680 to 700,250 to 260,280,1400,1360,480,15,16,2.4,2.7,13,7.7,2.7,39,150,270 to 280,160 to 170,14,25,24 to 25,22 to 23,4,15 to 16,62.7 to 72.5,4.5 to 5.5,5.5 to 9.5,NA,0 to 1.0,1.0 to 2.5,0 to 0.1,16.5 to 18.5,NA,0 to 0.070,0 to 0.010,NA,19,NA,0 to 0.15,NA,NA,NA,200 to 210,240 to 250,NA,900,90 to 91,NA,410,NA,NA,NA,NA,NA,NA,480 to 500,NA,NA,NA,NA,NA,NA,NA,NA,NA,NA,NA,NA,NA
EN-1.4640-X5CrNiCu19-6-2-Stainless-Steel,200,51,0.28,77,620 to 650,240 to 260,280,1420,1380,480,15,16,2.4,2.7,14,7.8,2.8,40,150,250 to 260,150 to 170,14,25,22 to 23,21,4,14 to 15,67.4 to 73.6,5.5 to 6.9,1.5 to 4.0,NA,0 to 0.5,1.3 to 2.0,0.030 to 0.080,18 to 19,NA,0 to 0.045,0 to 0.015,NA,20,NA,0.030 to 0.11,NA,NA,NA,190 to 200,230 to 250,NA,930,NA,NA,420,NA,NA,NA,NA,NA,NA,440 to 460,NA,NA,NA,NA,NA,NA,NA,NA,NA,NA,NA,NA,NA
EN-1.4646-X6CrMnNiCuN18-12-4-2-Stainless-Steel,200,34,0.28,77,750,430,290,1390,1340,480,NA,17,NA,NA,13,7.7,2.8,41,160,220,460,14,25,27,24,NA,16,59 to 67.3,3.5 to 4.5,10.5 to 12.5,0 to 0.5,0 to 1.0,1.5 to 3.0,0.020 to 0.1,17 to 19,NA,0 to 0.050,0 to 0.015,NA,23,NA,0.2 to 0.3,NA,NA,NA,220,340,NA,910,90,NA,410,NA,NA,NA,NA,NA,NA,500,NA,NA,NA,NA,NA,NA,NA,NA,NA,NA,NA,NA,NA
EN-1.4650-X2CrNiCu19-10-Stainless-Steel,200,48,0.28,77,620,240,290,1420,1380,480,15,16,2.2,2.6,16,7.8,3.1,43,150,240,150,14,25,22,21,4.1,14,65.8 to 72.5,9.0 to 10,0 to 2.0,NA,0 to 1.0,0 to 1.0,0 to 0.030,18.5 to 20,NA,0 to 0.045,0 to 0.015,NA,20,NA,0 to 0.080,NA,NA,NA,190,230,NA,970,91,NA,420,NA,NA,NA,NA,NA,NA,440,NA,NA,NA,NA,NA,NA,NA,NA,NA,NA,NA,NA,NA
EN-1.4818-X6CrNiSiNCe19-10-Stainless-Steel,200,40,0.28,77,700,330,300,1410,1370,490,17,17,2,2.4,16,7.7,3.1,44,150,230,270,14,25,25,23,4.5,15,65.6 to 71.8,9.0 to 11,0 to 1.0,NA,1.0 to 2.0,NA,0.040 to 0.080,18 to 20,NA,0 to 0.045,0 to 0.015,NA,22,NA,0.12 to 0.2,NA,NA,NA,180,280,NA,1050,NA,NA,420,NA,NA,NA,NA,NA,NA,480,NA,NA,NA,NA,NA,NA,NA,NA,NA,0.030 to 0.080,NA,NA,NA
EN-1.4828-X15CrNiSi20-12-Stainless-Steel,200,33,0.28,77,650,260,320,1400,1360,490,15,17,2,2.4,17,7.7,3.4,48,150,170,170,14,25,23,22,4,14,61.1 to 68.5,11 to 13,0 to 2.0,NA,1.5 to 2.5,NA,0 to 0.2,19 to 21,NA,0 to 0.045,0 to 0.015,NA,21,NA,0 to 0.1,NA,NA,NA,190,200,NA,1000,NA,NA,420,NA,NA,NA,NA,NA,NA,430,NA,NA,NA,NA,NA,NA,NA,NA,NA,NA,NA,NA,NA
EN-1.4833-X12CrNi23-13-Stainless-Steel,200,38,0.27,78,600,240,300,1410,1370,480,15,16,2.2,2.6,19,7.8,3.5,50,170,180,140,14,25,21,20,4,13,58.7 to 66,12 to 14,0 to 2.0,NA,0 to 1.0,NA,0 to 0.15,22 to 24,NA,0 to 0.045,0 to 0.015,NA,24,NA,0 to 0.1,NA,NA,NA,170,200,NA,1000,NA,NA,440,NA,NA,NA,NA,NA,NA,410,NA,NA,NA,NA,NA,NA,NA,NA,NA,NA,NA,NA,NA
EN-1.4835-X9CrNiSiNCe21-11-2-Stainless-Steel,200,43,0.28,77,750,350,320,1400,1360,490,15,17,2,2.4,17,7.7,3.3,47,160,270,310,14,25,27,24,4,16,62 to 68.4,10 to 12,0 to 1.0,NA,1.4 to 2.5,NA,0.050 to 0.12,20 to 22,NA,0 to 0.045,0 to 0.015,NA,24,NA,0.12 to 0.2,NA,NA,NA,180,310,NA,1150,NA,NA,430,NA,NA,NA,NA,NA,NA,520,NA,NA,NA,NA,NA,NA,NA,NA,NA,0.030 to 0.080,NA,NA,NA
EN-1.4841-X15CrNiSi25-21-Stainless-Steel,200,32,0.28,78,650,260,330,1380,1340,490,15,16,1.9,2.2,25,7.8,4.3,62,190,170,170,14,25,23,21,4,15,47.1 to 55.5,19 to 22,0 to 2.0,NA,1.5 to 2.5,NA,0 to 0.2,24 to 26,NA,0 to 0.045,0 to 0.015,NA,26,NA,0 to 0.1,NA,NA,NA,190,200,NA,1150,NA,NA,440,NA,NA,NA,NA,NA,NA,430,NA,NA,NA,NA,NA,NA,NA,NA,NA,NA,NA,NA,NA
EN-1.4845-X8CrNi25-21-Stainless-Steel,200,38,0.27,78,600,240,310,1400,1360,480,15,16,2,2.3,25,7.8,4.3,61,190,180,140,14,25,21,20,4,14,48.2 to 57,19 to 22,0 to 2.0,NA,0 to 1.5,NA,0 to 0.1,24 to 26,NA,0 to 0.045,0 to 0.015,NA,26,NA,0 to 0.1,NA,NA,NA,170,200,NA,1050,NA,NA,450,NA,NA,NA,NA,NA,NA,410,NA,NA,NA,NA,NA,NA,NA,NA,NA,NA,NA,NA,NA
EN-1.4872-X25CrMnNiN25-9-7-Stainless-Steel,200,28,0.28,79,950,560,300,1390,1340,490,15,16,2.3,2.7,17,7.6,3.3,47,180,230,780,15,26,35,28,3.9,21,54.2 to 61.6,6.0 to 8.0,8.0 to 10,NA,0 to 1.0,NA,0.2 to 0.3,24 to 26,NA,0 to 0.045,0 to 0.015,NA,30,NA,0.2 to 0.4,NA,NA,NA,270,410,NA,1150,NA,NA,440,NA,NA,NA,NA,NA,NA,620,NA,NA,NA,NA,NA,NA,NA,NA,NA,NA,NA,NA,NA
EN-1.4878-X8CrNiTi18-10-Stainless-Steel,200,45,0.28,77,610,210,290,1430,1380,480,15,17,2.4,2.7,16,7.8,3.2,46,140,210,120,14,25,22,20,4,13,65 to 74,9.0 to 12,0 to 2.0,NA,0 to 1.0,NA,0 to 0.1,17 to 19,NA,0 to 0.045,0 to 0.015,NA,18,NA,NA,NA,0 to 0.8,NA,180,190,NA,850,NA,NA,490,NA,NA,NA,NA,NA,NA,430,NA,NA,NA,NA,NA,NA,NA,NA,NA,NA,NA,NA,NA
EN-1.4910-X3CrNiMoBN17-13-3-Stainless-Steel,200,41,0.28,78,650,290,290,1440,1400,470,16,16,2.2,2.5,20,7.9,3.9,54,150,220,210,14,25,23,21,4.3,14,62 to 69.9,12 to 14,0 to 2.0,2.0 to 3.0,0 to 0.75,NA,0 to 0.040,16 to 18,NA,0 to 0.035,0 to 0.015,NA,27,NA,0.1 to 0.18,NA,NA,NA,200,250,NA,950,98,NA,410,NA,NA,NA,NA,NA,NA,450,NA,NA,NA,NA,0.0015 to 0.0050,NA,NA,NA,NA,NA,NA,NA,NA
EN-1.4912-X7CrNiNb18-10-Stainless-Steel,200,40,0.28,77,610,230,290,1430,1390,480,16,16,2.4,2.7,20,7.8,3.8,55,140,190,130,14,25,22,20,4.2,14,64.6 to 73.6,9.0 to 12,0 to 2.0,NA,0 to 1.0,NA,0.040 to 0.1,17 to 19,NA,0 to 0.045,0 to 0.015,NA,18,0.4 to 1.2,NA,NA,NA,NA,180,200,NA,940,90,NA,520,NA,NA,NA,NA,NA,NA,420,NA,NA,NA,NA,NA,NA,NA,NA,NA,NA,NA,NA,NA
EN-1.4919-X6CrNiMoB17-12-2-Stainless-Steel,200,40,0.28,78,590,230,290,1440,1400,470,16,16,2.3,2.7,19,7.9,3.8,52,150,190,130,14,25,21,20,4.3,13,62.8 to 71.5,10 to 13,0 to 2.0,2.0 to 2.5,0 to 1.0,NA,0.040 to 0.080,16.5 to 18.5,NA,0 to 0.035,0 to 0.015,NA,26,NA,0 to 0.1,NA,NA,NA,180,200,NA,950,110,NA,410,NA,NA,NA,NA,NA,NA,400,NA,NA,NA,NA,0.0015 to 0.0050,NA,NA,NA,NA,NA,NA,NA,NA
EN-1.4941-X6CrNiTiB18-10-Stainless-Steel,200,39,0.28,77,590,210,290,1430,1380,480,16,16,2.4,2.8,16,7.8,3.3,47,140,180,110,14,25,21,20,4.3,13,65.1 to 73.6,9.0 to 12,0 to 2.0,NA,0 to 1.0,NA,0.040 to 0.080,17 to 19,NA,0 to 0.035,0 to 0.015,NA,18,NA,NA,NA,0.4 to 0.8,NA,180,180,NA,940,98,NA,520,NA,NA,NA,NA,NA,NA,400,NA,NA,NA,NA,0.0015 to 0.0050,NA,NA,NA,NA,NA,NA,NA,NA
EN-1.4945-X6CrNiWNbN16-16-Stainless-Steel,200,19 to 34,0.28,77,640 to 740,290 to 550,290,1490,1440,470,14,17,2.9,3.2,30,8.1,5,73,150,130 to 180,210 to 760,14,24,22 to 25,20 to 22,3.7,14 to 16,57.9 to 65.7,15.5 to 17.5,0 to 1.5,NA,0.3 to 0.6,NA,0.040 to 0.1,15.5 to 17.5,NA,0 to 0.035,0 to 0.015,NA,23,0.4 to 1.2,0.060 to 0.14,NA,NA,NA,200 to 220,230 to 350,NA,920,NA,2.5 to 3.5,520,NA,NA,NA,NA,NA,NA,430 to 460,NA,NA,NA,NA,NA,NA,NA,NA,NA,NA,NA,NA,NA
EN-1.4948-X6CrNi18-10-Stainless-Steel,200,48,0.28,77,610,210,290,1430,1380,480,17,16,2.4,2.8,15,7.8,3,43,140,230,110,14,25,22,21,4.5,14,66.8 to 75,8.0 to 11,0 to 2.0,NA,0 to 1.0,NA,0.040 to 0.080,17 to 19,NA,0 to 0.035,0 to 0.015,NA,19,NA,0 to 0.1,NA,NA,NA,190,200,NA,930,100,NA,410,NA,NA,NA,NA,NA,NA,430,NA,NA,NA,NA,NA,NA,NA,NA,NA,NA,NA,NA,NA
EN-1.4951-X6CrNi25-20-Stainless-Steel,200,38,0.27,79,630,220,300,1410,1360,480,15,16,2.1,2.4,25,7.9,4.3,61,190,190,130,14,25,22,21,3.9,14,49.1 to 57,19 to 22,0 to 2.0,NA,0 to 0.7,NA,0.040 to 0.080,24 to 26,NA,0 to 0.035,0 to 0.015,NA,26,NA,0 to 0.1,NA,NA,NA,170,190,NA,1100,98,NA,450,NA,NA,NA,NA,NA,NA,430,NA,NA,NA,NA,NA,NA,NA,NA,NA,NA,NA,NA,NA
EN-1.4961-X8CrNiNb16-13-Stainless-Steel,200,39,0.28,76,610,220,290,1430,1390,480,16,16,2.2,2.5,21,7.9,4,57,140,190,120,14,25,22,20,4.3,14,65.6 to 72.3,12 to 14,0 to 1.5,NA,0.3 to 0.6,NA,0.040 to 0.1,15 to 17,NA,0 to 0.035,0 to 0.015,NA,16,0.4 to 1.2,NA,NA,NA,NA,180,190,NA,890,NA,NA,510,NA,NA,NA,NA,NA,NA,420,NA,NA,NA,NA,NA,NA,NA,NA,NA,NA,NA,NA,NA
EN-1.4962-X12CrNiWTiB16-13-Stainless-Steel,200,22 to 34,0.28,77,630 to 690,260 to 490,280,1480,1440,470,14,16,2.3,2.6,23,8.1,4.1,59,150,140 to 170,170 to 610,14,24,21 to 24,20 to 21,3.7,14 to 16,62.1 to 69,12.5 to 14.5,0 to 1.5,NA,0 to 0.5,NA,0.070 to 0.15,15.5 to 17.5,NA,0 to 0.035,0 to 0.015,NA,21,NA,NA,NA,0.4 to 0.7,NA,190 to 210,210 to 330,NA,910,NA,2.5 to 3.0,510,NA,NA,NA,NA,NA,NA,420 to 440,NA,NA,NA,NA,0.0015 to 0.0060,NA,NA,NA,NA,NA,NA,NA,NA
EN-1.4971-X12CrCoNi21-20-Stainless-Steel,210,34,0.29,81,800,340,300,1460,1410,450,13,15,NA,NA,70,8.4,7.6,110,300,220,280,14,24,26,23,3.4,19,24.3 to 37.1,19 to 21,0 to 2.0,2.5 to 3.5,0 to 1.0,NA,0.080 to 0.16,20 to 22.5,NA,0 to 0.035,0 to 0.015,NA,38,0.75 to 1.3,0.1 to 0.2,NA,NA,NA,240,270,NA,1100,NA,2.0 to 3.0,570,NA,18.5 to 21,NA,NA,NA,NA,530,NA,NA,NA,NA,NA,NA,NA,NA,NA,NA,NA,NA,NA
EN-1.4981-X8CrNiMoNb16-16-Stainless-Steel,200,39,0.28,77,610,240,290,1440,1400,470,16,16,2.2,2.5,25,7.9,4.8,67,150,190,150,14,24,21,20,4.3,14,59.6 to 66.7,15.5 to 17.5,0 to 1.5,1.6 to 2.0,0.3 to 0.6,NA,0.040 to 0.1,15.5 to 17.5,NA,0 to 0.035,0 to 0.015,NA,22,0.4 to 1.2,NA,NA,NA,NA,190,210,NA,940,NA,NA,520,NA,NA,NA,NA,NA,NA,420,NA,NA,NA,NA,NA,NA,NA,NA,NA,NA,NA,NA,NA
EN-1.4982-X10CrNiMoMnNbVB15-10-1-Stainless-Steel,200,28,0.28,76,750,570,290,1430,1390,470,13,16,2.3,2.7,22,7.8,4.9,71,150,190,830,14,25,27,23,3.4,17,61.8 to 69.7,9.0 to 11,5.5 to 7.0,0.8 to 1.2,0 to 1.0,NA,0.070 to 0.13,14 to 16,0.15 to 0.4,0 to 0.040,0 to 0.030,NA,19,0.75 to 1.3,0 to 0.1,NA,NA,NA,230,420,NA,860,57,NA,540,NA,NA,NA,NA,NA,NA,490,NA,NA,NA,NA,0.0030 to 0.0090,NA,NA,NA,NA,NA,NA,NA,NA
EN-1.4983-X6CrNiMoTiB17-13-Stainless-Steel,200,40,0.28,78,630,230,290,1440,1400,470,15,16,2.3,2.7,19,7.9,4.1,56,150,200,140,14,25,22,21,4,14,61.8 to 69.6,12 to 14,0 to 2.0,2.0 to 2.5,0 to 0.75,NA,0.040 to 0.080,16 to 18,NA,0 to 0.035,0 to 0.015,NA,24,NA,NA,NA,0.4 to 0.8,NA,190,200,NA,940,NA,NA,520,NA,NA,NA,NA,NA,NA,430,NA,NA,NA,NA,0.0015 to 0.0060,NA,NA,NA,NA,NA,NA,NA,NA
EN-1.4986-X7CrNiMoBNb16-16-Stainless-Steel,200,18,0.28,77,750,560,290,1450,1400,470,15,17,2.3,2.6,25,7.9,4.8,67,150,120,790,14,24,26,23,4,16,59.4 to 66.6,15.5 to 17.5,0 to 1.5,1.6 to 2.0,0.3 to 0.6,NA,0.040 to 0.1,15.5 to 17.5,NA,0 to 0.045,0 to 0.030,NA,22,0.4 to 1.2,NA,NA,NA,NA,230,350,NA,940,57,NA,520,NA,NA,NA,NA,NA,NA,460,NA,NA,NA,NA,0.050 to 0.1,NA,NA,NA,NA,NA,NA,NA,NA
EN-1.4988-X8CrNiMoVNb16-13-Stainless-Steel,200,34,0.28,77,640,290,290,1450,1400,470,15,16,2.2,2.5,23,7.9,6,89,150,180,210,14,25,23,21,4,14,62.1 to 69.5,12.5 to 14.5,0 to 1.5,1.1 to 1.5,0.3 to 0.6,NA,0.040 to 0.1,15.5 to 17.5,0.6 to 0.85,0 to 0.035,0 to 0.015,NA,22,0.4 to 1.2,0.060 to 0.14,NA,NA,NA,190,230,NA,920,NA,NA,520,NA,NA,NA,NA,NA,NA,430,NA,NA,NA,NA,NA,NA,NA,NA,NA,NA,NA,NA,NA
UNS-S20161-Stainless-Steel,190,46,0.28,76,980,390,330,1380,1330,490,15,16,2.5,2.9,12,7.5,2.7,39,130,360,390,14,26,36,29,4,22,65.6 to 73.9,4.0 to 6.0,4.0 to 6.0,NA,3.0 to 4.0,NA,0 to 0.15,15 to 18,NA,0 to 0.040,0 to 0.040,NA,19,NA,0.080 to 0.2,NA,NA,NA,250,360,45,870,NA,NA,410,NA,NA,NA,NA,NA,NA,690,NA,NA,22,NA,NA,NA,NA,NA,NA,NA,NA,NA,NA
UNS-S20431-Stainless-Steel,200,46,0.28,76,710,350,280,1400,1360,480,15,17,2.4,2.8,12,7.7,2.5,36,140,270,310,14,25,25,23,4,15,66.1 to 74.4,2.0 to 4.0,5.0 to 7.0,NA,0 to 1.0,1.5 to 3.5,0 to 0.12,17 to 18,NA,0 to 0.045,0 to 0.030,NA,20,NA,0.1 to 0.25,NA,NA,NA,210,320,NA,890,NA,NA,410,NA,NA,NA,NA,NA,NA,500,NA,NA,NA,NA,NA,NA,86,NA,NA,NA,NA,NA,NA
UNS-S20432-Stainless-Steel,200,45,0.28,76,580,230,280,1410,1370,480,15,17,2.4,2.8,13,7.8,2.7,38,140,210,140,14,25,21,20,4,13,66.7 to 74,4.0 to 6.0,3.0 to 5.0,NA,0 to 1.0,2.0 to 3.0,0 to 0.080,17 to 18,NA,0 to 0.045,0 to 0.030,NA,20,NA,0.050 to 0.2,NA,NA,NA,170,210,NA,900,NA,NA,410,NA,NA,NA,NA,NA,NA,400,NA,NA,NA,NA,NA,NA,81,NA,NA,NA,NA,NA,NA
UNS-S20433-Stainless-Steel,200,46,0.28,76,630,270,280,1400,1360,480,15,17,2.4,2.8,13,7.7,2.7,39,150,230,180,14,25,23,21,4,14,64.1 to 72.4,3.5 to 5.5,5.5 to 7.5,NA,0 to 1.0,1.5 to 3.5,0 to 0.080,17 to 18,NA,0 to 0.045,0 to 0.030,NA,20,NA,0.1 to 0.25,NA,NA,NA,190,250,NA,900,NA,NA,410,NA,NA,NA,NA,NA,NA,440,NA,NA,NA,NA,NA,NA,82,NA,NA,NA,NA,NA,NA
UNS-S20910-22-13-5-1.3964-XM-19-Stainless-Steel,200,14 to 39,0.28,79,780 to 940,430 to 810,300,1420,1380,480,13,16,NA,NA,22,7.8,4.8,68,180,120 to 260,460 to 1640,14,25,28 to 33,24 to 27,3.6,17 to 21,52.1 to 62.1,11.5 to 13.5,4.0 to 6.0,1.5 to 3.0,0 to 0.75,NA,0 to 0.060,20.5 to 23.5,0.1 to 0.3,0 to 0.040,0 to 0.030,NA,34,0.1 to 0.3,0.2 to 0.4,NA,NA,NA,230 to 290,310 to 460,56 to 62,1080,NA,NA,460,NA,NA,NA,NA,NA,NA,500 to 570,NA,NA,NA,NA,NA,NA,NA,NA,NA,NA,NA,NA,NA
UNS-S21460-XM-14-Stainless-Steel,200,46,0.28,77,830,430,290,1380,1330,480,NA,18,NA,NA,14,7.6,3,43,160,320,460,14,25,30,26,NA,17,57.3 to 63.7,5.0 to 6.0,14 to 16,NA,0 to 1.0,NA,0 to 0.12,17 to 19,NA,0 to 0.060,0 to 0.030,NA,25,NA,0.35 to 0.5,NA,NA,NA,250,390,NA,920,NA,NA,410,NA,NA,NA,NA,NA,NA,580,NA,NA,NA,NA,NA,NA,NA,NA,NA,NA,NA,NA,NA
UNS-S21600-XM-17-Stainless-Steel,200,46,0.28,79,710,390,290,1420,1380,480,NA,17,NA,NA,17,7.7,3.6,50,160,270,370,14,25,25,23,NA,15,57.6 to 67.8,5.0 to 7.0,7.5 to 9.0,2.0 to 3.0,0 to 0.75,NA,0 to 0.080,17.5 to 22,NA,0 to 0.045,0 to 0.030,NA,34,NA,0.25 to 0.5,NA,NA,NA,200,360,56,990,NA,NA,420,NA,NA,NA,NA,NA,NA,500,NA,NA,NA,NA,NA,NA,86,NA,NA,NA,NA,NA,NA
UNS-S21603-XM-18-Stainless-Steel,200,45,0.28,79,690,390,290,1420,1380,480,NA,17,NA,NA,17,7.7,3.6,50,160,270,380,14,25,25,22,NA,15,57.6 to 67.8,5.0 to 7.0,7.5 to 9.0,2.0 to 3.0,0 to 0.75,NA,0 to 0.030,17.5 to 22,NA,0 to 0.045,0 to 0.030,NA,34,NA,0.25 to 0.5,NA,NA,NA,200,360,57,990,NA,NA,420,NA,NA,NA,NA,NA,NA,490,NA,NA,NA,NA,NA,NA,88,NA,NA,NA,NA,NA,NA
UNS-S21640-Stainless-Steel,200,46,0.28,78,740,350,290,1430,1380,480,15,17,2.4,2.8,17,7.7,3.6,51,150,280,300,14,25,27,23,4,16,63 to 74.3,4.0 to 6.5,3.5 to 6.5,0.5 to 2.0,0 to 1.0,NA,0 to 0.080,17.5 to 19.5,NA,0 to 0.060,0 to 0.030,NA,26,0.1 to 1.0,0.080 to 0.3,NA,NA,NA,230,320,NA,940,NA,NA,490,NA,NA,NA,NA,NA,NA,520,NA,NA,NA,NA,NA,NA,NA,NA,NA,NA,NA,NA,NA
UNS-S21800-Alloy-218-Stainless-Steel,190,40,0.28,75,740,390,340,1360,1310,500,NA,16,NA,NA,15,7.5,3.1,45,150,250,390,14,26,27,24,NA,17,59.1 to 65.4,8.0 to 9.0,7.0 to 9.0,NA,3.5 to 4.5,NA,0 to 0.1,16 to 18,NA,0 to 0.060,0 to 0.030,NA,19,NA,0.080 to 0.18,NA,NA,NA,210,330,62,900,NA,NA,410,NA,NA,NA,NA,NA,NA,510,NA,NA,NA,NA,NA,NA,88,NA,NA,NA,NA,NA,NA
UNS-S21900-XM-10-Stainless-Steel,200,50,0.28,78,710,390,290,1400,1350,480,14,17,2.5,2.9,15,7.7,3,43,160,300,380,14,25,26,23,3.8,15,59.4 to 67.4,5.5 to 7.5,8.0 to 10,NA,0 to 1.0,NA,0 to 0.080,19 to 21.5,NA,0 to 0.045,0 to 0.030,NA,25,NA,0.15 to 0.4,NA,NA,NA,220,380,57,980,NA,NA,420,NA,NA,NA,NA,NA,NA,510,NA,NA,NA,NA,NA,NA,NA,NA,NA,NA,NA,NA,NA
UNS-S21904-XM-11-Stainless-Steel,200,17 to 51,0.28,78,700 to 1000,390 to 910,290,1400,1350,480,14,17,2.5,2.9,15,7.7,3,43,160,160 to 310,380 to 2070,14,25,25 to 36,23 to 29,3.8,15 to 21,59.5 to 67.4,5.5 to 7.5,8.0 to 10,NA,0 to 1.0,NA,0 to 0.040,19 to 21.5,NA,0 to 0.045,0 to 0.030,NA,25,NA,0.15 to 0.4,NA,NA,NA,210 to 300,380 to 550,NA,980,NA,NA,430,NA,NA,NA,NA,NA,NA,510 to 620,NA,NA,NA,NA,NA,NA,NA,NA,NA,NA,NA,NA,NA
UNS-S24000-XM-29-Stainless-Steel,200,39,0.28,77,770,430,280,1390,1350,480,NA,17,NA,NA,12,7.6,2.7,39,150,260,470,14,25,28,24,NA,16,61.5 to 69,2.3 to 3.7,11.5 to 14.5,NA,0 to 0.75,NA,0 to 0.080,17 to 19,NA,0 to 0.060,0 to 0.030,NA,23,NA,0.2 to 0.4,NA,NA,NA,210,370,57,910,NA,NA,410,NA,NA,NA,NA,NA,NA,530,NA,NA,NA,NA,NA,NA,88,NA,NA,NA,NA,NA,NA
UNS-S28200-Stainless-Steel,200,45,0.28,77,870,460,290,1380,1330,480,NA,18,NA,NA,12,7.6,2.8,41,160,330,540,15,26,32,27,NA,17,57.7 to 64.1,NA,17 to 19,0.75 to 1.3,0 to 1.0,0.75 to 1.3,0 to 0.15,17 to 19,NA,0 to 0.045,0 to 0.030,NA,29,NA,0.4 to 0.6,NA,NA,NA,260,430,57,900,NA,NA,410,NA,NA,NA,NA,NA,NA,610,NA,NA,NA,NA,NA,NA,NA,NA,NA,NA,NA,NA,NA
UNS-S30415-153-MA-Stainless-Steel,200,45,0.28,77,670,330,300,1410,1370,480,21,17,2,2.4,15,7.7,3.1,43,140,250,280,14,25,24,22,5.6,15,67.8 to 71.8,9.0 to 10,0 to 0.8,NA,1.0 to 2.0,NA,0.040 to 0.060,18 to 19,NA,0 to 0.045,0 to 0.030,NA,21,NA,0.12 to 0.18,NA,NA,NA,190,300,NA,940,NA,NA,420,NA,NA,NA,NA,NA,NA,470,NA,NA,NA,NA,NA,NA,84,NA,NA,0.030 to 0.080,NA,NA,NA
UNS-S30435-Stainless-Steel,190,51,0.28,76,510,170,280,1420,1380,480,16,16,2.4,2.8,14,7.8,2.9,40,140,210,77,14,25,18,18,4.2,12,66.9 to 75.5,7.0 to 9.0,0 to 2.0,NA,0 to 1.0,1.5 to 3.0,0 to 0.080,16 to 18,NA,0 to 0.045,0 to 0.030,NA,17,NA,NA,NA,NA,NA,160,170,NA,900,NA,NA,410,NA,NA,NA,NA,NA,NA,370,NA,NA,NA,NA,NA,NA,77,NA,NA,NA,NA,NA,NA
UNS-S30441-Stainless-Steel,200,45,0.28,76,580,230,300,1420,1370,480,15,16,2.2,2.6,18,7.8,3.4,50,150,210,140,14,25,21,20,4,13,62 to 71.7,8.0 to 10.5,0 to 2.0,NA,1.0 to 2.0,1.5 to 2.5,0 to 0.080,17.5 to 19.5,NA,0 to 0.045,0 to 0.030,NA,20,0.1 to 0.5,0 to 0.1,NA,NA,NA,170,210,NA,940,NA,0.2 to 0.8,460,NA,NA,NA,NA,NA,NA,400,NA,NA,NA,NA,NA,NA,81,NA,NA,NA,NA,NA,NA
UNS-S30452-XM-21-Stainless-Steel,200,34,0.28,77,660,310,290,1420,1380,480,16,16,2.4,2.7,15,7.8,3,43,150,180,250,14,25,23,22,4.2,15,66.3 to 73.8,8.0 to 10.5,0 to 2.0,NA,0 to 0.75,NA,0 to 0.080,18 to 20,NA,0 to 0.045,0 to 0.030,NA,23,NA,0.16 to 0.3,NA,NA,NA,210,250,NA,960,NA,NA,420,NA,NA,NA,NA,NA,NA,440,NA,NA,NA,NA,NA,NA,88,NA,NA,NA,NA,NA,NA
UNS-S30530-Stainless-Steel,200,46,0.28,77,590,230,310,1410,1370,480,15,16,2.1,2.4,18,7.8,3.4,48,150,210,130,14,25,21,20,4.1,13,58.4 to 72.5,8.5 to 11.5,0 to 2.0,0.75 to 1.5,0.5 to 2.5,0.75 to 3.5,0 to 0.080,17 to 20.5,NA,0 to 0.045,0 to 0.030,NA,22,NA,NA,NA,NA,NA,180,210,NA,970,NA,NA,420,NA,NA,NA,NA,NA,NA,410,NA,NA,NA,NA,NA,NA,79,NA,NA,NA,NA,NA,NA
UNS-S30600-310L-NAG-Stainless-Steel,190,45,0.28,76,610,270,350,1380,1330,490,14,16,2.1,2.5,19,7.6,3.6,51,150,220,190,14,25,22,21,3.7,14,58.9 to 65.3,14 to 15.5,0 to 2.0,0 to 0.2,3.7 to 4.3,0 to 0.5,0 to 0.018,17 to 18.5,NA,0 to 0.020,0 to 0.020,NA,18,NA,NA,NA,NA,NA,180,250,56,950,NA,NA,410,NA,NA,NA,NA,NA,NA,430,NA,NA,NA,NA,NA,NA,NA,NA,NA,NA,NA,NA,NA
UNS-S30601-Alloy-611-Stainless-Steel,190,37,0.28,75,660,300,370,1360,1310,500,NA,15,NA,NA,20,7.6,3.9,55,150,200,230,14,25,24,22,NA,16,56.9 to 60.5,17 to 18,0.5 to 0.8,0 to 0.2,5.0 to 5.6,0 to 0.35,0 to 0.015,17 to 18,NA,0 to 0.030,0 to 0.013,NA,18,NA,0 to 0.050,NA,NA,NA,190,250,56,950,NA,NA,410,NA,NA,NA,NA,NA,NA,450,NA,NA,NA,NA,NA,NA,NA,NA,NA,NA,NA,NA,NA
UNS-S30615-Stainless-Steel,190,39,0.28,75,690,310,340,1370,1320,500,14,16,NA,NA,19,7.6,3.7,53,170,220,260,14,25,25,23,3.7,16,56.7 to 65.3,13.5 to 16,0 to 2.0,NA,3.2 to 4.0,NA,0.16 to 0.24,17 to 19.5,NA,0 to 0.030,0 to 0.030,NA,18,NA,NA,0.8 to 1.5,NA,NA,190,270,NA,960,NA,NA,410,NA,NA,NA,NA,NA,NA,470,NA,NA,NA,NA,NA,NA,84,NA,NA,NA,NA,NA,NA
UNS-S30815-253-MA-Stainless-Steel,200,45,0.28,77,680,350,310,1400,1360,490,15,17,2,2.4,17,7.7,3.3,47,160,260,310,14,25,25,22,4,15,62.8 to 68.4,10 to 12,0 to 0.8,NA,1.4 to 2.0,NA,0.050 to 0.1,20 to 22,NA,0 to 0.040,0 to 0.030,NA,24,NA,0.14 to 0.2,NA,NA,NA,190,320,56,1020,NA,NA,430,NA,NA,NA,NA,NA,NA,480,NA,NA,NA,NA,NA,NA,82,NA,NA,0.030 to 0.080,NA,NA,NA
