Repository: dovahkiin0022/dummy_group_repository

# dummy_group_repositiory
Reinhart group project template

# Problem Statement

## Data files
* `data/hw5-iron-alloy.csv`: a tabulated data file for about 1300 different iron alloys and their properties

## Objective
We want to predict the `Ultimate Tensile Strength` of alloys as a function of their composition.

## Note about creating yml files
You may want to leave the requirements very loosely defined so conda can locate correct dependencies on different platforms. This is achieved using the `--from-history` flag, like so:
`conda env export -n dummy_repository -f environment.yml --from-history`

File: data/hw5-iron-alloy.csv (part 9 of 12)
Names,"Elastic (Young's, Tensile) Modulus",Elongation at Break,Poisson's Ratio,Shear Modulus,Tensile Strength: Ultimate (UTS),Tensile Strength: Yield (Proof),Latent Heat of Fusion,Melting Completion (Liquidus),Melting Onset (Solidus),Specific Heat Capacity,Thermal Conductivity,Thermal Expansion,Electrical Conductivity: Equal Volume,Electrical Conductivity: Equal Weight (Specific),Base Metal Price,Density,Embodied Carbon,Embodied Energy,Embodied Water,Resilience: Ultimate (Unit Rupture Work),Resilience: Unit (Modulus of Resilience),Stiffness to Weight: Axial,Stiffness to Weight: Bending,Strength to Weight: Axial,Strength to Weight: Bending,Thermal Diffusivity,Thermal Shock Resistance,Iron (Fe)Fe,Nickel (Ni)Ni,Manganese (Mn)Mn,Molybdenum (Mo)Mo,Silicon (Si)Si,Copper (Cu)Cu,Carbon (C)C,Chromium (Cr)Cr,Vanadium (V)V,Phosphorus (P)P,Sulfur (S)S,Residualsres.,PREN (Pitting Resistance),Niobium (Nb)Nb,Nitrogen (N)N,Aluminum (Al)Al,Titanium (Ti)Ti,Zirconium (Zr)Zr,Brinell Hardness,Fatigue Strength,Reduction in Area,Maximum Temperature: Mechanical,Impact Strength: V-Notched Charpy,Tungsten (W)W,Maximum Temperature: Corrosion,Selenium (Se)Se,Cobalt (Co)Co,Magnesium (Mg)Mg,Tin (Sn)Sn,Arsenic (As)As,Fracture Toughness,Shear Strength,Compressive (Crushing) Strength,Curie Temperature,Rockwell C Hardness,Calcium (Ca)Ca,Boron (B)B,Oxygen (O)O,Rockwell B Hardness,Calomel Potential,Tantalum (Ta)Ta,Cerium (Ce)Ce,Lanthanum (La)La,Lead (Pb)Pb,Zinc (Zn)Zn
UNS-S31060-Stainless-Steel,200,46,0.27,78,680,310,290,1420,1370,480,15,16,2.1,2.4,18,7.8,3.4,48,170,260,250,14,25,24,22,4,15,61.4 to 67.8,10 to 12.5,0 to 1.0,NA,0 to 0.5,NA,0.050 to 0.1,22 to 24,NA,0 to 0.040,0 to 0.030,NA,26,NA,0.18 to 0.25,NA,NA,NA,190,290,NA,1080,NA,NA,440,NA,NA,NA,NA,NA,NA,480,NA,NA,NA,NA,0.0010 to 0.010,NA,82,NA,NA,0 to 0.070,0 to 0.070,NA,NA
UNS-S31254-Alloy-254-Stainless-Steel,200,40,0.28,80,720,330,300,1460,1420,460,14,17,2,2.3,28,8,5.5,74,190,240,270,14,24,25,22,3.8,15,51.4 to 56.3,17.5 to 18.5,0 to 1.0,6.0 to 6.5,0 to 0.8,0.5 to 1.0,0 to 0.020,19.5 to 20.5,NA,0 to 0.030,0 to 0.010,NA,44,NA,0.18 to 0.22,NA,NA,NA,190,290,56,1090,NA,NA,420,NA,NA,NA,NA,NA,NA,490,NA,NA,NA,NA,NA,NA,84,NA,NA,NA,NA,NA,NA
UNS-S31655-Stainless-Steel,200,39,0.28,78,710,350,290,1430,1380,480,15,16,2.4,2.7,17,7.8,3.3,46,160,230,310,14,25,25,23,4,16,63.2 to 71.9,8.0 to 9.5,0 to 2.0,0.5 to 1.5,0 to 1.0,0 to 1.0,0 to 0.030,19.5 to 21.5,NA,0 to 0.045,0 to 0.015,NA,27,NA,0.14 to 0.25,NA,NA,NA,210,300,NA,1010,NA,NA,430,NA,NA,NA,NA,NA,NA,490,NA,NA,NA,NA,NA,NA,88,NA,NA,NA,NA,NA,NA
UNS-S31727-Stainless-Steel,200,40,0.28,78,630,270,290,1440,1390,470,NA,16,NA,NA,24,8,4.7,64,180,200,190,14,24,22,20,NA,14,53.7 to 61.3,14.5 to 16.5,0 to 1.0,3.8 to 4.5,0 to 1.0,2.8 to 4.0,0 to 0.030,17.5 to 19,NA,0 to 0.030,0 to 0.030,NA,35,NA,0.15 to 0.21,NA,NA,NA,190,240,56,1010,NA,NA,420,NA,NA,NA,NA,NA,NA,430,NA,NA,NA,NA,NA,NA,83,NA,NA,NA,NA,NA,NA
UNS-S31730-Stainless-Steel,200,40,0.28,77,540,200,290,1430,1390,470,NA,16,NA,NA,24,8,4.6,63,180,170,99,14,24,19,18,NA,12,52.4 to 61,15 to 16.5,0 to 2.0,3.0 to 4.0,0 to 1.0,4.0 to 5.0,0 to 0.030,17 to 19,NA,0 to 0.040,0 to 0.010,NA,30,NA,0 to 0.045,NA,NA,NA,180,170,NA,990,NA,NA,420,NA,NA,NA,NA,NA,NA,370,NA,NA,NA,NA,NA,NA,78,NA,NA,NA,NA,NA,NA
UNS-S32615-Stainless-Steel,190,28,0.28,75,620,250,370,1350,1310,500,NA,15,NA,NA,24,7.6,4.4,63,170,140,160,14,25,23,21,NA,15,46.4 to 57.9,19 to 22,0 to 2.0,0.3 to 1.5,4.8 to 6.0,1.5 to 2.5,0 to 0.070,16.5 to 19.5,NA,0 to 0.045,0 to 0.030,NA,21,NA,NA,NA,NA,NA,170,180,46,990,NA,NA,410,NA,NA,NA,NA,NA,NA,400,NA,NA,NA,NA,NA,NA,NA,NA,NA,NA,NA,NA,NA
UNS-S33425-Stainless-Steel,200,45,0.28,79,580,230,300,1430,1380,470,14,16,2.1,2.4,27,7.9,5.1,71,190,210,140,14,25,20,19,3.7,13,47.2 to 56.7,20 to 23,0 to 1.5,2.0 to 3.0,0 to 1.0,NA,0 to 0.080,21 to 23,NA,0 to 0.045,0 to 0.020,NA,30,NA,NA,0.15 to 0.6,0.15 to 0.6,NA,170,210,NA,1100,NA,NA,500,NA,NA,NA,NA,NA,NA,400,NA,NA,NA,NA,NA,NA,NA,NA,NA,NA,NA,NA,NA
UNS-S33550-Stainless-Steel,200,40,0.27,79,680,310,300,1400,1360,480,15,16,2.1,2.4,24,7.8,4.3,61,190,220,250,14,25,24,22,3.9,15,48.8 to 58.2,16.5 to 20,0 to 1.5,NA,0 to 1.0,NA,0.040 to 0.1,25 to 28,NA,0 to 0.040,0 to 0.030,NA,30,0.050 to 0.15,0.18 to 0.25,NA,NA,NA,190,270,NA,1100,NA,NA,470,NA,NA,NA,NA,NA,NA,470,NA,NA,NA,NA,NA,NA,82,NA,NA,0.025 to 0.070,0.025 to 0.070,NA,NA
UNS-S35115-Stainless-Steel,200,46,0.28,79,670,310,310,1420,1370,480,15,16,2,2.3,26,7.9,4.8,67,190,250,240,14,25,24,22,3.9,15,47.6 to 55.8,19 to 22,0 to 1.0,1.5 to 2.5,0.5 to 1.5,NA,0 to 0.030,23 to 25,NA,0 to 0.045,0 to 0.015,NA,35,NA,0.2 to 0.3,NA,NA,NA,210,280,NA,1100,NA,NA,440,NA,NA,NA,NA,NA,NA,470,NA,NA,NA,NA,NA,NA,86,NA,NA,NA,NA,NA,NA
UNS-S38100-XM-15-Stainless-Steel,200,45,0.28,76,580,230,320,1400,1350,480,15,16,2.3,2.6,20,7.8,3.8,54,160,210,140,14,25,21,20,4,13,57.9 to 64,17.5 to 18.5,0 to 2.0,NA,1.5 to 2.5,NA,0 to 0.080,17 to 19,NA,0 to 0.030,0 to 0.030,NA,18,NA,NA,NA,NA,NA,190,210,NA,970,NA,NA,410,NA,NA,NA,NA,NA,NA,400,NA,NA,NA,NA,NA,NA,84,NA,NA,NA,NA,NA,NA
UNS-S38815-Stainless-Steel,190,34,0.29,74,610,290,370,1360,1310,500,NA,15,NA,NA,19,7.5,3.8,54,140,170,220,14,25,22,21,NA,15,56.1 to 67,13 to 17,0 to 2.0,0.75 to 1.5,5.5 to 6.5,0.75 to 1.5,0 to 0.030,13 to 15,NA,0 to 0.040,0 to 0.020,NA,18,NA,NA,0 to 0.3,NA,NA,190,230,NA,860,NA,NA,400,NA,NA,NA,NA,NA,NA,410,NA,NA,NA,NA,NA,NA,NA,NA,NA,NA,NA,NA,NA
ASTM-A227-Spring-Steel,190,12,0.29,72,1720 to 2220,1430 to 1850,250,1450,1410,470,52,12,7.2,8.3,1.8,7.8,1.4,19,46,200 to 260,NA,13,24,61 to 79,41 to 48,14,55 to 71,97.4 to 99.1,NA,0.3 to 1.3,NA,0.15 to 0.35,NA,0.45 to 0.85,NA,NA,0 to 0.040,0 to 0.050,NA,NA,NA,NA,NA,NA,NA,500 to 640,900 to 1160,NA,400,NA,NA,NA,NA,NA,NA,NA,NA,NA,1030 to 1330,NA,NA,NA,NA,NA,NA,NA,NA,NA,NA,NA,NA,NA
ASTM-A228-SWP-A-K08500-Music-Wire,190,12,0.29,72,2450,2050,250,1450,1410,470,49,12,7.1,8.2,1.8,7.8,1.4,19,45,280,NA,13,24,87,52,13,79,98 to 99,NA,0.2 to 0.6,NA,0.1 to 0.3,NA,0.7 to 1.0,NA,NA,0 to 0.025,0 to 0.030,NA,NA,NA,NA,NA,NA,NA,710,1280,NA,400,NA,NA,NA,NA,NA,NA,NA,NA,NA,1470,NA,NA,NA,NA,NA,NA,NA,NA,NA,NA,NA,NA,NA
ASTM-A229-Oil-Tempered-Spring-Steel,190,14,0.29,72,1690 to 1890,1100 to 1230,250,1450,1410,470,50,12,7.2,8.3,1.8,7.8,1.4,19,46,200 to 230,3260 to 4080,13,24,60 to 67,40 to 43,14,54 to 60,97.5 to 99,NA,0.3 to 1.2,NA,0.15 to 0.35,NA,0.55 to 0.85,NA,NA,0 to 0.040,0 to 0.050,NA,NA,NA,NA,NA,NA,NA,490 to 550,710 to 790,NA,400,NA,NA,NA,NA,NA,NA,NA,NA,NA,1020 to 1140,NA,NA,NA,NA,NA,NA,NA,NA,NA,NA,NA,NA,NA
ASTM-A321-Carbon-Steel,190,21,0.29,73,670,390,250,1460,1420,470,51,12,7.1,8.1,1.8,7.8,1.4,18,46,120,400,13,24,24,22,14,21,98.1 to 99.25,NA,0.6 to 0.9,NA,0.15 to 0.35,NA,0 to 0.55,NA,NA,0 to 0.040,0 to 0.050,NA,NA,NA,NA,NA,NA,NA,190,270,39,400,NA,NA,NA,NA,NA,NA,NA,NA,NA,420,NA,NA,NA,NA,NA,NA,NA,NA,NA,NA,NA,NA,NA
ASTM-A36-SS400-S275-Structural-Carbon-Steel,190,22,0.29,73,480,290,250,1460,1420,470,50,11,12,14,1.8,7.9,1.4,18,44,92,220,13,24,17,17,14,16,99.25 to 100,NA,NA,NA,0 to 0.4,NA,0 to 0.26,NA,NA,0 to 0.040,0 to 0.050,NA,NA,NA,NA,NA,NA,NA,140,200,NA,400,NA,NA,NA,NA,NA,NA,NA,NA,NA,300,NA,NA,NA,NA,NA,NA,NA,NA,NA,NA,NA,NA,NA
ASTM-A369-Grade-FPA-Carbon-Steel,190,27,0.29,73,380,240,250,1460,1420,470,52,12,7.1,8.1,1.8,7.8,1.4,18,46,89,150,13,24,13,15,14,12,98.3 to 99.63,NA,0.27 to 0.93,NA,0.1 to 0.5,NA,0 to 0.25,NA,NA,0 to 0.035,0 to 0.035,NA,NA,NA,NA,NA,NA,NA,110,180,NA,400,NA,NA,NA,NA,NA,NA,NA,NA,NA,240,NA,NA,NA,NA,NA,NA,NA,NA,NA,NA,NA,NA,NA
ASTM-A369-Grade-FPB-Carbon-Steel,190,19,0.29,73,470,270,250,1460,1420,470,52,12,7.1,8.1,1.8,7.8,1.4,18,46,78,190,13,24,17,17,14,15,98.1 to 99.61,NA,0.29 to 1.1,NA,0.1 to 0.5,NA,0 to 0.3,NA,NA,0 to 0.035,0 to 0.035,NA,NA,NA,NA,NA,NA,NA,140,180,NA,400,NA,NA,NA,NA,NA,NA,NA,NA,NA,290,NA,NA,NA,NA,NA,NA,NA,NA,NA,NA,NA,NA,NA
ASTM-A372-Grade-A-Carbon-Steel,190,22,0.29,73,500,270,250,1460,1420,470,52,12,7.1,8.1,1.8,7.8,1.4,18,45,95,200,13,24,18,18,14,16,98.3 to 99.85,NA,0 to 1.0,NA,0.15 to 0.35,NA,0 to 0.3,NA,NA,0 to 0.015,0 to 0.010,NA,NA,NA,NA,NA,NA,NA,140,190,NA,400,NA,NA,NA,NA,NA,NA,NA,NA,NA,320,NA,NA,NA,NA,NA,NA,NA,NA,NA,NA,NA,NA,NA
ASTM-A372-Grade-B-Carbon-Steel,190,20,0.29,73,600,350,250,1460,1420,470,52,12,7.1,8.2,1.8,7.8,1.4,18,46,100,330,13,24,21,20,14,19,97.9 to 99.85,NA,0 to 1.4,NA,0.15 to 0.35,NA,0 to 0.35,NA,NA,0 to 0.015,0 to 0.010,NA,NA,NA,NA,NA,NA,NA,180,240,NA,400,NA,NA,NA,NA,NA,NA,NA,NA,NA,380,NA,NA,NA,NA,NA,NA,NA,NA,NA,NA,NA,NA,NA
ASTM-A372-Grade-C-Carbon-Steel,190,17,0.29,73,710,430,250,1460,1420,470,51,12,7.2,8.2,1.8,7.8,1.4,19,46,100,500,13,24,25,23,14,22,97.5 to 99.85,NA,0 to 1.7,NA,0.15 to 0.35,NA,0 to 0.48,NA,NA,0 to 0.015,0 to 0.010,NA,NA,NA,NA,NA,NA,NA,210,290,NA,400,NA,NA,NA,NA,NA,NA,NA,NA,NA,440,NA,NA,NA,NA,NA,NA,NA,NA,NA,NA,NA,NA,NA
ASTM-A372-Grade-D-Carbon-Steel,190,17,0.29,73,810,510,250,1460,1420,470,51,12,7.2,8.3,2.1,7.8,1.5,20,48,120,700,13,24,29,25,14,26,97.1 to 97.9,NA,1.4 to 1.8,0.17 to 0.27,0.15 to 0.35,NA,0.4 to 0.5,NA,NA,0 to 0.015,0 to 0.010,NA,NA,NA,NA,NA,NA,NA,250,340,NA,400,NA,NA,NA,NA,NA,NA,NA,NA,NA,500,NA,NA,NA,NA,NA,NA,NA,NA,NA,NA,NA,NA,NA
EN-1.0031-E190-Non-Alloy-Steel,190,28,0.29,73,310,210,250,1470,1420,470,53,12,7,8,1.8,7.9,1.4,18,45,78,120,13,24,11,13,14,9.8,98.8 to 100,NA,0 to 0.7,NA,0 to 0.35,NA,0 to 0.1,NA,NA,0 to 0.045,0 to 0.045,NA,NA,NA,NA,NA,NA,NA,89,160,NA,400,NA,NA,NA,NA,NA,NA,NA,NA,NA,200,NA,NA,NA,NA,NA,NA,NA,NA,NA,NA,NA,NA,NA
EN-1.0033-E155-Non-Alloy-Steel,190,17 to 32,0.29,73,300 to 330,150 to 200,250,1470,1420,470,53,12,7,8,1.8,7.9,1.4,18,45,48 to 83,63 to 100,13,24,10 to 12,13 to 14,14,9.4 to 10,98.8 to 100,NA,0 to 0.7,NA,0 to 0.35,NA,0 to 0.11,NA,NA,0 to 0.045,0 to 0.045,NA,NA,NA,NA,NA,NA,NA,86 to 96,120 to 140,NA,400,NA,NA,NA,NA,NA,NA,NA,NA,NA,200,NA,NA,NA,NA,NA,NA,NA,NA,NA,NA,NA,NA,NA
EN-1.0034-E195-Non-Alloy-Steel,190,9.0 to 32,0.29,73,340 to 380,180 to 280,250,1460,1420,470,53,12,7,8,1.8,7.9,1.4,18,45,31 to 95,84 to 210,13,24,12 to 13,14 to 15,14,11 to 12,98.7 to 100,NA,0 to 0.7,NA,0 to 0.35,NA,0 to 0.15,NA,NA,0 to 0.045,0 to 0.045,NA,NA,NA,NA,NA,NA,NA,97 to 110,140 to 170,NA,400,NA,NA,NA,NA,NA,NA,NA,NA,NA,220 to 230,NA,NA,NA,NA,NA,NA,NA,NA,NA,NA,NA,NA,NA
EN-1.0038-S235JR-Non-Alloy-Steel,190,23 to 25,0.29,73,380 to 430,200 to 220,250,1460,1420,470,49,12,7.2,8.3,2.1,7.8,1.4,19,48,72 to 88,110 to 130,13,24,13 to 15,15 to 16,13,12 to 13,97.1 to 100,0 to 0.3,0 to 1.5,0 to 0.080,0 to 0.55,0 to 0.6,0 to 0.23,0 to 0.3,NA,0 to 0.045,0 to 0.045,NA,NA,NA,0 to 0.014,NA,NA,NA,110 to 120,140 to 160,NA,400,28 to 31,NA,NA,NA,NA,NA,NA,NA,NA,240 to 270,NA,NA,NA,NA,NA,NA,NA,NA,NA,NA,NA,NA,NA
EN-1.0044-S275JR-Non-Alloy-Steel,190,21,0.29,73,470,250,250,1460,1420,470,51,12,7.2,8.2,1.9,7.9,1.4,18,47,85,170,13,24,17,17,14,15,97.4 to 100,NA,0 to 1.6,NA,NA,0 to 0.6,0 to 0.25,NA,NA,0 to 0.045,0 to 0.045,NA,NA,NA,0 to 0.014,NA,NA,NA,140,180,NA,400,31,NA,NA,NA,NA,NA,NA,NA,NA,300,NA,NA,NA,NA,NA,NA,NA,NA,NA,NA,NA,NA,NA
EN-1.0045-S355JR-Non-Alloy-Steel,190,20,0.29,73,530,330,250,1460,1420,470,50,12,7.3,8.4,1.9,7.8,1.4,19,47,93,290,13,24,19,18,14,17,96.7 to 100,NA,0 to 1.7,NA,0 to 0.6,0 to 0.6,0 to 0.27,NA,NA,0 to 0.045,0 to 0.045,NA,NA,NA,0 to 0.014,NA,NA,NA,150,230,NA,400,31,NA,NA,NA,NA,NA,NA,NA,NA,330,NA,NA,NA,NA,NA,NA,NA,NA,NA,NA,NA,NA,NA
EN-1.0050-E295-Non-Alloy-Steel,190,18,0.29,73,530,280,250,1470,1430,470,53,12,6.8,7.8,1.7,7.9,1.4,18,45,81,210,13,24,19,18,14,17,99.876 to 100,NA,NA,NA,NA,NA,NA,NA,NA,0 to 0.055,0 to 0.055,NA,NA,NA,0 to 0.014,NA,NA,NA,150,190,NA,400,NA,NA,NA,NA,NA,NA,NA,NA,NA,330,NA,NA,NA,NA,NA,NA,NA,NA,NA,NA,NA,NA,NA
EN-1.0060-E335-Non-Alloy-Steel,190,13,0.29,73,630,310,250,1470,1430,470,53,12,6.8,7.8,1.7,7.9,1.4,18,45,70,250,13,24,22,21,14,20,99.876 to 100,NA,NA,NA,NA,NA,NA,NA,NA,0 to 0.055,0 to 0.055,NA,NA,NA,0 to 0.014,NA,NA,NA,180,200,NA,400,NA,NA,NA,NA,NA,NA,NA,NA,NA,380,NA,NA,NA,NA,NA,NA,NA,NA,NA,NA,NA,NA,NA
EN-1.0070-E360-Non-Alloy-Steel,190,9.1,0.29,73,740,350,250,1470,1430,470,53,12,6.8,7.8,1.7,7.9,1.4,18,45,56,320,13,24,26,23,14,23,99.876 to 100,NA,NA,NA,NA,NA,NA,NA,NA,0 to 0.055,0 to 0.055,NA,NA,NA,0 to 0.014,NA,NA,NA,210,210,NA,400,NA,NA,NA,NA,NA,NA,NA,NA,NA,440,NA,NA,NA,NA,NA,NA,NA,NA,NA,NA,NA,NA,NA
EN-1.0107-P195TR1-Non-Alloy-Steel,190,29,0.29,73,380,210,250,1460,1420,470,51,12,7.1,8.2,2.1,7.9,1.5,19,47,95,110,13,24,13,15,14,12,97.7 to 100,0 to 0.3,0 to 0.7,0 to 0.080,0 to 0.35,0 to 0.3,0 to 0.13,0 to 0.3,0 to 0.020,0 to 0.025,0 to 0.020,NA,NA,0 to 0.010,NA,NA,0 to 0.040,NA,110,160,NA,400,38,NA,NA,NA,NA,NA,NA,NA,NA,250,NA,NA,NA,NA,NA,NA,NA,NA,NA,NA,NA,NA,NA
EN-1.0108-P195TR2-Non-Alloy-Steel,190,29,0.29,73,380,200,250,1460,1420,470,50,12,7.2,8.2,2.1,7.9,1.5,19,48,94,110,13,24,13,15,13,12,97.5 to 99.98,0 to 0.3,0 to 0.7,0 to 0.080,0 to 0.35,0 to 0.3,0 to 0.13,0 to 0.3,0 to 0.020,0 to 0.025,0 to 0.015,NA,NA,0 to 0.010,NA,0.020 to 0.2,0 to 0.040,NA,110,150,NA,400,38,NA,NA,NA,NA,NA,NA,NA,NA,250,NA,NA,NA,NA,NA,NA,NA,NA,NA,NA,NA,NA,NA
EN-1.0114-S235J0-Non-Alloy-Steel,190,25,0.29,73,430,220,250,1460,1420,470,52,12,7.2,8.2,1.9,7.9,1.4,18,47,88,130,13,24,15,16,14,13,97.6 to 100,NA,0 to 1.5,NA,NA,0 to 0.6,0 to 0.19,NA,NA,0 to 0.040,0 to 0.040,NA,NA,NA,0 to 0.014,NA,NA,NA,120,160,NA,400,31,NA,NA,NA,NA,NA,NA,NA,NA,270,NA,NA,NA,NA,NA,NA,NA,NA,NA,NA,NA,NA,NA
EN-1.0116-S235J2G3-Non-Alloy-Steel,190,23,0.29,73,380,200,250,1460,1420,470,49,12,7.2,8.3,2,7.8,1.4,19,47,72,110,13,24,13,15,13,12,97.1 to 100,0 to 0.3,0 to 1.4,0 to 0.080,0 to 0.55,NA,0 to 0.17,0 to 0.3,NA,0 to 0.035,0 to 0.035,NA,NA,NA,NA,NA,NA,NA,110,140,NA,400,28,NA,NA,NA,NA,NA,NA,NA,NA,240,NA,NA,NA,NA,NA,NA,NA,NA,NA,NA,NA,NA,NA
EN-1.0117-S235J2-Non-Alloy-Steel,190,25,0.29,73,430,220,250,1460,1420,470,52,12,7.2,8.2,1.9,7.9,1.4,18,47,88,130,13,24,15,16,14,13,97.6 to 100,NA,0 to 1.5,NA,NA,0 to 0.6,0 to 0.19,NA,NA,0 to 0.035,0 to 0.035,NA,NA,NA,NA,NA,NA,NA,120,160,NA,400,31,NA,NA,NA,NA,NA,NA,NA,NA,270,NA,NA,NA,NA,NA,NA,NA,NA,NA,NA,NA,NA,NA
EN-1.0143-S275J0-Non-Alloy-Steel,190,21,0.29,73,470,250,250,1460,1420,470,51,12,7.2,8.2,1.9,7.9,1.4,18,47,85,170,13,24,17,17,14,15,97.5 to 100,NA,0 to 1.6,NA,NA,0 to 0.6,0 to 0.21,NA,NA,0 to 0.040,0 to 0.040,NA,NA,NA,0 to 0.014,NA,NA,NA,140,180,NA,400,31,NA,NA,NA,NA,NA,NA,NA,NA,300,NA,NA,NA,NA,NA,NA,NA,NA,NA,NA,NA,NA,NA
EN-1.0145-S275J2-Non-Alloy-Steel,190,21,0.29,73,470,250,250,1460,1420,470,51,12,7.2,8.2,1.9,7.9,1.4,18,47,85,170,13,24,17,17,14,15,97.5 to 100,NA,0 to 1.6,NA,NA,0 to 0.6,0 to 0.21,NA,NA,0 to 0.035,0 to 0.035,NA,NA,NA,NA,NA,NA,NA,140,180,NA,400,31,NA,NA,NA,NA,NA,NA,NA,NA,300,NA,NA,NA,NA,NA,NA,NA,NA,NA,NA,NA,NA,NA
EN-1.0213-C8C-Non-Alloy-Steel,190,12 to 25,0.29,73,320 to 430,220 to 330,250,1470,1430,470,53,12,6.9,7.9,1.8,7.9,1.4,18,46,33 to 98,120 to 300,13,24,11 to 15,13 to 16,14,10 to 14,99.245 to 99.67,NA,0.25 to 0.45,NA,0 to 0.1,NA,0.060 to 0.1,NA,NA,0 to 0.020,0 to 0.025,NA,NA,NA,NA,0.020 to 0.060,NA,NA,92 to 120,160 to 240,72 to 80,400,NA,NA,NA,NA,NA,NA,NA,NA,NA,230 to 270,NA,NA,NA,NA,NA,NA,NA,NA,NA,NA,NA,NA,NA
EN-1.0214-C10C-Non-Alloy-Steel,190,12 to 31,0.29,73,330 to 460,210 to 360,250,1470,1420,470,53,12,6.9,7.9,1.8,7.9,1.4,18,46,34 to 130,120 to 340,13,24,12 to 16,14 to 17,14,11 to 14,99.17 to 99.6,NA,0.3 to 0.5,NA,0 to 0.1,NA,0.080 to 0.12,NA,NA,0 to 0.025,0 to 0.025,NA,NA,NA,NA,0.020 to 0.060,NA,NA,97 to 130,160 to 250,66 to 80,400,NA,NA,NA,NA,NA,NA,NA,NA,NA,250 to 290,NA,NA,NA,NA,NA,NA,NA,NA,NA,NA,NA,NA,NA
EN-1.0215-E220-Non-Alloy-Steel,190,25,0.29,73,350,250,250,1460,1420,470,53,12,7,8,1.8,7.9,1.4,18,45,79,160,13,24,13,14,14,11,98.7 to 100,NA,0 to 0.7,NA,0 to 0.35,NA,0 to 0.14,NA,NA,0 to 0.045,0 to 0.045,NA,NA,NA,NA,NA,NA,NA,100,180,NA,400,NA,NA,NA,NA,NA,NA,NA,NA,NA,230,NA,NA,NA,NA,NA,NA,NA,NA,NA,NA,NA,NA,NA
EN-1.0220-E260-Non-Alloy-Steel,190,23,0.29,73,390,290,250,1460,1420,470,51,12,7.1,8.1,1.8,7.9,1.4,18,46,80,230,13,24,14,15,14,12,98.2 to 100,NA,0 to 1.2,NA,0 to 0.35,NA,0 to 0.16,NA,NA,0 to 0.045,0 to 0.045,NA,NA,NA,NA,NA,NA,NA,110,210,NA,400,NA,NA,NA,NA,NA,NA,NA,NA,NA,250,NA,NA,NA,NA,NA,NA,NA,NA,NA,NA,NA,NA,NA
EN-1.0225-E275-Non-Alloy-Steel,190,6.7 to 24,0.29,73,440 to 500,230 to 380,250,1460,1420,470,52,12,7.1,8.1,1.8,7.8,1.4,18,46,31 to 95,140 to 390,13,24,16 to 18,16 to 18,14,14 to 16,98 to 100,NA,0 to 1.4,NA,0 to 0.35,NA,0 to 0.21,NA,NA,0 to 0.045,0 to 0.045,NA,NA,NA,NA,NA,NA,NA,130 to 140,170 to 220,NA,400,NA,NA,NA,NA,NA,NA,NA,NA,NA,280 to 290,NA,NA,NA,NA,NA,NA,NA,NA,NA,NA,NA,NA,NA
EN-1.0234-C15C-Non-Alloy-Steel,190,12 to 29,0.29,73,350 to 480,220 to 410,250,1460,1420,470,53,12,7,8,1.8,7.9,1.4,18,46,36 to 130,130 to 440,13,24,12 to 17,14 to 17,14,11 to 15,99.02 to 99.5,NA,0.35 to 0.6,NA,0 to 0.1,NA,0.13 to 0.17,NA,NA,0 to 0.025,0 to 0.025,NA,NA,NA,NA,0.020 to 0.060,NA,NA,100 to 140,170 to 270,64 to 78,400,NA,NA,NA,NA,NA,NA,NA,NA,NA,260 to 300,NA,NA,NA,NA,NA,NA,NA,NA,NA,NA,NA,NA,NA
EN-1.0236-E315-Non-Alloy-Steel,190,23,0.29,73,490,330,250,1460,1420,470,52,12,7.1,8.2,1.8,7.9,1.4,18,46,99,290,13,24,17,18,14,16,97.9 to 100,NA,0 to 1.5,NA,0 to 0.3,NA,0 to 0.21,NA,NA,0 to 0.030,0 to 0.035,NA,NA,NA,NA,NA,NA,NA,140,230,NA,400,NA,NA,NA,NA,NA,NA,NA,NA,NA,310,NA,NA,NA,NA,NA,NA,NA,NA,NA,NA,NA,NA,NA
EN-1.0237-E320-Non-Alloy-Steel,190,20,0.29,73,470,360,250,1460,1420,470,52,12,7.1,8.1,1.8,7.8,1.4,18,46,88,340,13,24,17,17,14,15,98 to 100,NA,0 to 1.4,NA,0 to 0.35,NA,0 to 0.2,NA,NA,0 to 0.045,0 to 0.045,NA,NA,NA,NA,NA,NA,NA,140,250,NA,400,NA,NA,NA,NA,NA,NA,NA,NA,NA,290,NA,NA,NA,NA,NA,NA,NA,NA,NA,NA,NA,NA,NA
EN-1.0254-P235TR1-Non-Alloy-Steel,190,27,0.29,73,430,250,250,1460,1420,470,50,12,7.2,8.3,2.1,7.9,1.5,19,47,100,170,13,24,15,16,13,14,97.2 to 100,0 to 0.3,0 to 1.2,0 to 0.080,0 to 0.35,0 to 0.3,0 to 0.16,0 to 0.3,0 to 0.020,0 to 0.025,0 to 0.020,NA,NA,0 to 0.010,NA,NA,0 to 0.040,NA,120,190,NA,400,38,NA,NA,NA,NA,NA,NA,NA,NA,280,NA,NA,NA,NA,NA,NA,NA,NA,NA,NA,NA,NA,NA
EN-1.0255-P235TR2-Non-Alloy-Steel,190,27,0.29,73,430,250,250,1460,1420,470,40,12,7.7,8.8,2.1,7.8,1.5,19,49,100,160,13,24,15,16,11,14,94.1 to 99.98,0 to 0.3,0 to 1.2,0 to 0.080,0 to 0.35,0 to 0.3,0 to 0.16,0 to 0.3,0 to 0.020,0 to 0.025,0 to 0.015,NA,NA,0 to 0.010,NA,0.020 to 0.2,0 to 0.040,NA,120,180,NA,400,38,NA,NA,NA,NA,NA,NA,NA,NA,280,NA,NA,NA,NA,NA,NA,NA,NA,NA,NA,NA,NA,NA
EN-1.0258-P265TR1-Non-Alloy-Steel,190,23,0.29,73,490,290,250,1460,1420,470,49,12,7.3,8.3,2.1,7.9,1.5,19,47,95,220,13,24,17,18,13,16,96.9 to 100,0 to 0.3,0 to 1.4,0 to 0.080,0 to 0.4,0 to 0.3,0 to 0.2,0 to 0.3,0 to 0.020,0 to 0.025,0 to 0.020,NA,NA,0 to 0.010,NA,NA,0 to 0.040,NA,140,200,NA,400,38,NA,NA,NA,NA,NA,NA,NA,NA,310,NA,NA,NA,NA,NA,NA,NA,NA,NA,NA,NA,NA,NA
EN-1.0259-P265TR2-Non-Alloy-Steel,190,23,0.29,73,490,280,250,1460,1420,470,49,12,7.3,8.4,2.1,7.8,1.5,19,49,95,210,13,24,17,18,13,15,96.7 to 99.98,0 to 0.3,0 to 1.4,0 to 0.080,0 to 0.4,0 to 0.3,0 to 0.2,0 to 0.3,0 to 0.020,0 to 0.025,0 to 0.015,NA,NA,0 to 0.010,NA,0.020 to 0.2,0 to 0.040,NA,140,200,NA,400,38,NA,NA,NA,NA,NA,NA,NA,NA,310,NA,NA,NA,NA,NA,NA,NA,NA,NA,NA,NA,NA,NA
EN-1.0261-E370-Non-Alloy-Steel,190,16,0.29,73,510,410,250,1460,1420,470,51,12,7.2,8.2,1.8,7.8,1.4,18,46,76,460,13,24,18,18,14,16,97.6 to 100,NA,0 to 1.6,NA,0 to 0.55,NA,0 to 0.21,NA,NA,0 to 0.045,0 to 0.045,NA,NA,NA,NA,NA,NA,NA,150,270,NA,400,NA,NA,NA,NA,NA,NA,NA,NA,NA,310,NA,NA,NA,NA,NA,NA,NA,NA,NA,NA,NA,NA,NA
EN-1.0303-C4C-Non-Alloy-Steel,190,12 to 25,0.29,73,290 to 410,200 to 320,250,1470,1430,470,53,12,6.9,7.9,1.8,7.9,1.4,18,46,30 to 94,110 to 270,13,24,10 to 15,12 to 16,14,9.2 to 13,99.335 to 99.71,NA,0.25 to 0.4,NA,0 to 0.1,NA,0.020 to 0.060,NA,NA,0 to 0.020,0 to 0.025,NA,NA,NA,NA,0.020 to 0.060,NA,NA,84 to 120,150 to 230,75 to 86,400,NA,NA,NA,NA,NA,NA,NA,NA,NA,220 to 260,NA,NA,NA,NA,NA,NA,NA,NA,NA,NA,NA,NA,NA
EN-1.0308-E235-Non-Alloy-Steel,190,7.8 to 28,0.29,73,360 to 440,190 to 340,250,1460,1420,470,51,12,7.1,8.1,1.8,7.9,1.4,18,46,32 to 95,93 to 300,13,24,13 to 16,14 to 16,14,11 to 14,98.2 to 100,NA,0 to 1.2,NA,0 to 0.35,NA,0 to 0.17,NA,NA,0 to 0.045,0 to 0.045,NA,NA,NA,NA,NA,NA,NA,100 to 130,140 to 200,NA,400,NA,NA,NA,NA,NA,NA,NA,NA,NA,230 to 260,NA,NA,NA,NA,NA,NA,NA,NA,NA,NA,NA,NA,NA
EN-1.0314-C2C-Non-Alloy-Steel,190,24 to 25,0.29,73,320 to 400,190 to 310,250,1470,1430,470,53,12,6.9,7.9,1.8,7.9,1.4,18,46,68 to 87,95 to 250,13,24,11 to 14,13 to 15,14,10 to 13,99.365 to 99.78,NA,0.2 to 0.4,NA,0 to 0.1,NA,0 to 0.030,NA,NA,0 to 0.020,0 to 0.025,NA,NA,NA,NA,0.020 to 0.060,NA,NA,92 to 120,140 to 220,78 to 86,400,NA,NA,NA,NA,NA,NA,NA,NA,NA,200 to 250,NA,NA,NA,NA,NA,NA,NA,NA,NA,NA,NA,NA,NA
EN-1.0345-P235GH-Non-Alloy-Steel,190,27,0.29,73,420,230,250,1460,1420,470,49,12,7.2,8.3,2.1,7.9,1.5,19,48,96,140,13,24,15,16,13,13,97.2 to 99.38,0 to 0.3,0.6 to 1.2,0 to 0.080,0 to 0.35,0 to 0.3,0 to 0.16,0 to 0.3,0 to 0.020,0 to 0.025,0 to 0.010,NA,NA,0 to 0.020,0 to 0.012,0.020 to 0.024,0 to 0.030,NA,120,170,NA,400,44,NA,NA,NA,NA,NA,NA,NA,NA,270,NA,NA,NA,NA,NA,NA,NA,NA,NA,NA,NA,NA,NA
EN-1.0348-P195GH-Non-Alloy-Steel,190,28,0.29,73,380,220,250,1460,1420,470,50,12,7.2,8.2,2.1,7.9,1.5,19,48,91,130,13,24,13,15,13,12,97.5 to 99.98,0 to 0.3,0 to 0.7,0 to 0.080,0 to 0.35,0 to 0.3,0 to 0.13,0 to 0.3,0 to 0.020,0 to 0.025,0 to 0.010,NA,NA,0 to 0.010,NA,0.020 to 0.2,0 to 0.040,NA,110,160,NA,400,38,NA,NA,NA,NA,NA,NA,NA,NA,250,NA,NA,NA,NA,NA,NA,NA,NA,NA,NA,NA,NA,NA
EN-1.0352-P245GH-Non-Alloy-Steel,190,27,0.29,73,470,250,250,1460,1420,470,51,12,7.1,8.1,1.8,7.8,1.4,18,46,110,170,13,24,17,17,14,15,98.1 to 99.42,NA,0.5 to 1.3,NA,0 to 0.4,NA,0.080 to 0.2,NA,NA,0 to 0.025,0 to 0.015,NA,NA,NA,NA,NA,NA,NA,140,190,NA,400,33,NA,NA,NA,NA,NA,NA,NA,NA,300,NA,NA,NA,NA,NA,NA,NA,NA,NA,NA,NA,NA,NA
EN-1.0402-C22-Non-Alloy-Steel,190,24,0.29,73,460,240,250,1460,1420,470,50,12,7.1,8.2,2.1,7.8,1.4,19,47,94,150,13,24,16,17,13,15,97.7 to 99.43,0 to 0.4,0.4 to 0.7,0 to 0.1,0 to 0.4,NA,0.17 to 0.24,0 to 0.4,NA,0 to 0.045,0 to 0.045,NA,NA,NA,NA,NA,NA,NA,130,170,NA,400,NA,NA,NA,NA,NA,NA,NA,NA,NA,290,NA,NA,NA,NA,NA,NA,NA,NA,NA,NA,NA,NA,NA
EN-1.0406-C25-Non-Alloy-Steel,190,23,0.29,73,470,240,250,1460,1420,470,49,12,7.2,8.2,2.1,7.8,1.4,19,47,89,150,13,24,17,17,13,15,97.6 to 99.38,0 to 0.4,0.4 to 0.7,0 to 0.1,0 to 0.4,NA,0.22 to 0.29,0 to 0.4,NA,0 to 0.045,0 to 0.045,NA,NA,NA,NA,NA,NA,NA,140,170,NA,400,28,NA,NA,NA,NA,NA,NA,NA,NA,300,NA,NA,NA,NA,NA,NA,NA,NA,NA,NA,NA,NA,NA
EN-1.0411-C20C-Non-Alloy-Steel,190,12 to 26,0.29,73,420 to 570,270 to 480,250,1460,1420,470,52,12,7,8,1.8,7.9,1.4,18,47,43 to 140,190 to 610,13,24,15 to 20,16 to 20,14,13 to 18,98.7 to 99.1,NA,0.7 to 0.9,NA,0 to 0.1,NA,0.18 to 0.22,NA,NA,0 to 0.025,0 to 0.025,NA,NA,NA,NA,0.020 to 0.060,NA,NA,120 to 170,200 to 320,60 to 74,400,NA,NA,NA,NA,NA,NA,NA,NA,NA,300 to 350,NA,NA,NA,NA,NA,NA,NA,NA,NA,NA,NA,NA,NA
EN-1.0425-P265GH-Non-Alloy-Steel,190,24,0.29,73,470,260,250,1460,1420,470,50,12,7.3,8.3,2.2,7.8,1.5,20,48,98,180,13,24,17,17,13,15,96.9 to 99.18,0 to 0.3,0.8 to 1.4,0 to 0.080,0 to 0.4,0 to 0.3,0 to 0.2,0 to 0.3,0 to 0.020,0 to 0.025,0 to 0.010,NA,NA,0 to 0.020,0 to 0.012,0.020 to 0.024,0 to 0.030,NA,140,190,NA,400,44,NA,NA,NA,NA,NA,NA,NA,NA,300,NA,NA,NA,NA,NA,NA,NA,NA,NA,NA,NA,NA,NA
EN-1.0426-P280GH-Non-Alloy-Steel,190,25,0.29,73,520,290,250,1460,1420,470,51,12,7.1,8.2,1.9,7.8,1.4,19,47,110,230,13,24,18,18,14,16,97.9 to 99.02,NA,0.9 to 1.5,NA,0 to 0.4,NA,0.080 to 0.2,NA,NA,0 to 0.025,0 to 0.015,NA,NA,NA,NA,NA,NA,NA,150,210,NA,400,42,NA,NA,NA,NA,NA,NA,NA,NA,330,NA,NA,NA,NA,NA,NA,NA,NA,NA,NA,NA,NA,NA
EN-1.0434-C17C-Non-Alloy-Steel,190,12 to 28,0.29,73,390 to 540,250 to 450,250,1460,1420,470,52,12,7,8,1.8,7.9,1.4,18,46,39 to 140,170 to 540,13,24,14 to 19,15 to 19,14,12 to 17,98.8 to 99.18,NA,0.65 to 0.85,NA,0 to 0.1,NA,0.15 to 0.19,NA,NA,0 to 0.025,0 to 0.025,NA,NA,NA,NA,0.020 to 0.060,NA,NA,110 to 160,190 to 300,64 to 74,400,NA,NA,NA,NA,NA,NA,NA,NA,NA,280 to 330,NA,NA,NA,NA,NA,NA,NA,NA,NA,NA,NA,NA,NA
EN-1.0436-P305GH-Non-Alloy-Steel,190,24,0.29,73,560,320,250,1460,1420,470,52,12,7.1,8.2,1.9,7.8,1.4,19,47,110,270,13,24,20,19,14,18,97.8 to 99,NA,0.9 to 1.6,NA,0 to 0.4,NA,0.15 to 0.2,NA,NA,0 to 0.025,0 to 0.015,NA,NA,NA,NA,NA,NA,NA,160,230,NA,400,42,NA,NA,NA,NA,NA,NA,NA,NA,360,NA,NA,NA,NA,NA,NA,NA,NA,NA,NA,NA,NA,NA
EN-1.0451-P215NL-Non-Alloy-Steel,190,27,0.29,73,420,240,250,1460,1420,470,49,12,7.2,8.3,2.1,7.9,1.5,19,48,98,150,13,24,15,16,13,13,97.2 to 99.58,0 to 0.3,0.4 to 1.2,0 to 0.080,0 to 0.35,0 to 0.3,0 to 0.15,0 to 0.3,0 to 0.020,0 to 0.025,0 to 0.010,NA,NA,0 to 0.010,NA,0.020 to 0.060,0 to 0.040,NA,120,180,NA,400,62,NA,NA,NA,NA,NA,NA,NA,NA,270,NA,NA,NA,NA,NA,NA,NA,NA,NA,NA,NA,NA,NA
EN-1.0452-P255QL-Non-Alloy-Steel,190,25,0.29,73,430,290,250,1460,1420,470,48,12,7.2,8.3,2.1,7.9,1.5,19,48,94,220,13,24,15,16,13,13,97.1 to 99.58,0 to 0.3,0.4 to 1.2,0 to 0.080,0 to 0.35,0 to 0.3,0 to 0.17,0 to 0.3,0 to 0.020,0 to 0.025,0 to 0.010,NA,NA,0 to 0.010,NA,0.020 to 0.060,0 to 0.040,NA,120,210,NA,400,51,NA,NA,NA,NA,NA,NA,NA,NA,270,NA,NA,NA,NA,NA,NA,NA,NA,NA,NA,NA,NA,NA
EN-1.0453-P265NL-Non-Alloy-Steel,190,26,0.29,73,490,300,250,1460,1420,470,49,12,7.3,8.3,2.1,7.8,1.5,20,49,110,230,13,24,17,18,13,15,96.9 to 99.38,0 to 0.3,0.6 to 1.4,0 to 0.080,0 to 0.4,0 to 0.3,0 to 0.2,0 to 0.3,0 to 0.020,0 to 0.025,0 to 0.010,NA,NA,0 to 0.010,NA,0.020 to 0.060,0 to 0.040,NA,140,220,NA,400,48,NA,NA,NA,NA,NA,NA,NA,NA,320,NA,NA,NA,NA,NA,NA,NA,NA,NA,NA,NA,NA,NA
EN-1.0456-E275K2-Non-Alloy-Steel,190,24 to 26,0.29,73,420 to 450,290 to 300,250,1460,1420,470,48,12,7.3,8.4,2.2,7.8,1.5,20,49,93 to 99,220 to 230,13,24,15 to 16,16 to 17,13,13 to 14,96.7 to 99.48,0 to 0.3,0.5 to 1.4,0 to 0.1,0 to 0.4,0 to 0.35,0 to 0.2,0 to 0.3,0 to 0.050,0 to 0.035,0 to 0.030,NA,NA,0 to 0.050,0 to 0.015,0.020 to 0.060,0 to 0.030,NA,120 to 130,210 to 220,NA,400,38 to 45,NA,NA,NA,NA,NA,NA,NA,NA,270 to 280,NA,NA,NA,NA,NA,NA,NA,NA,NA,NA,NA,NA,NA
EN-1.0471-20MnNb6-Non-Alloy-Steel,190,23,0.29,73,580,380,250,1460,1420,470,52,12,7.2,8.2,2.2,7.8,1.5,20,48,120,390,13,24,20,20,14,18,97.4 to 98.8,NA,1.0 to 1.5,NA,0.15 to 0.35,0 to 0.3,0 to 0.22,NA,NA,0 to 0.025,0 to 0.010,NA,NA,0.015 to 0.1,NA,0 to 0.060,NA,NA,170,270,NA,400,38,NA,NA,NA,NA,NA,NA,NA,NA,360,NA,NA,NA,NA,NA,NA,NA,NA,NA,NA,NA,NA,NA
EN-1.0473-P355GH-Non-Alloy-Steel,190,22,0.29,73,570,360,250,1460,1420,470,52,12,7.3,8.4,2.2,7.8,1.5,20,49,110,340,13,24,20,19,14,18,96.3 to 98.8,0 to 0.3,1.1 to 1.7,0 to 0.080,0 to 0.6,0 to 0.3,0.1 to 0.22,0 to 0.3,0 to 0.020,0 to 0.025,0 to 0.010,NA,NA,0 to 0.040,0 to 0.012,0.020 to 0.024,0 to 0.030,NA,160,250,NA,400,46,NA,NA,NA,NA,NA,NA,NA,NA,360,NA,NA,NA,NA,NA,NA,NA,NA,NA,NA,NA,NA,NA
EN-1.0477-P285NH-Non-Alloy-Steel,190,24,0.29,73,440,230,250,1460,1420,470,49,12,7.3,8.3,2.2,7.8,1.5,20,48,90,150,13,24,16,16,13,14,96.9 to 99.4,0 to 0.3,0.6 to 1.4,0 to 0.080,0 to 0.4,0 to 0.2,0 to 0.18,0 to 0.3,0 to 0.050,0 to 0.025,0 to 0.015,NA,NA,0 to 0.030,0 to 0.020,0 to 0.060,NA,NA,130,170,NA,400,NA,NA,NA,NA,NA,NA,NA,NA,NA,280,NA,NA,NA,NA,NA,NA,NA,NA,NA,NA,NA,NA,NA
EN-1.0478-P285QH-Non-Alloy-Steel,190,24,0.29,73,440,230,250,1460,1420,470,49,12,7.3,8.3,2.2,7.8,1.5,20,48,90,150,13,24,16,16,13,14,96.9 to 99.4,0 to 0.3,0.6 to 1.4,0 to 0.080,0 to 0.4,0 to 0.2,0 to 0.18,0 to 0.3,0 to 0.050,0 to 0.025,0 to 0.015,NA,NA,0 to 0.030,0 to 0.020,0 to 0.060,NA,NA,130,170,NA,400,NA,NA,NA,NA,NA,NA,NA,NA,NA,280,NA,NA,NA,NA,NA,NA,NA,NA,NA,NA,NA,NA,NA
EN-1.0481-P295GH-Non-Alloy-Steel,190,24,0.29,73,510,300,250,1460,1420,470,50,12,7.3,8.3,2.2,7.8,1.5,20,49,100,230,13,24,18,18,13,16,96.8 to 99,0 to 0.3,0.9 to 1.5,0 to 0.080,0 to 0.4,0 to 0.3,0.080 to 0.2,0 to 0.3,0 to 0.020,0 to 0.025,0 to 0.010,NA,NA,0 to 0.020,0 to 0.012,0.020 to 0.024,0 to 0.030,NA,150,210,NA,400,46,NA,NA,NA,NA,NA,NA,NA,NA,330,NA,NA,NA,NA,NA,NA,NA,NA,NA,NA,NA,NA,NA
EN-1.0487-P275NH-Non-Alloy-Steel,190,27,0.29,73,440,280,250,1460,1420,470,49,12,7.3,8.4,2.3,7.8,1.5,20,49,100,200,13,24,15,16,13,14,96.6 to 99.38,0 to 0.5,0.6 to 1.5,0 to 0.080,0 to 0.4,0 to 0.3,0 to 0.16,0 to 0.3,0 to 0.050,0 to 0.025,0 to 0.010,NA,NA,0 to 0.050,0 to 0.012,0.020 to 0.024,0 to 0.030,NA,130,210,NA,400,71,NA,NA,NA,NA,NA,NA,NA,NA,280,NA,NA,NA,NA,NA,NA,NA,NA,NA,NA,NA,NA,NA
EN-1.0488-P275NL1-Non-Alloy-Steel,190,27,0.29,73,440,280,250,1460,1420,470,49,12,7.3,8.4,2.3,7.8,1.5,20,49,100,200,13,24,15,16,13,14,96.6 to 99.38,0 to 0.5,0.6 to 1.5,0 to 0.080,0 to 0.4,0 to 0.3,0 to 0.16,0 to 0.3,0 to 0.050,0 to 0.025,0 to 0.0080,NA,NA,0 to 0.050,0 to 0.012,0.020 to 0.024,0 to 0.030,NA,130,210,NA,400,79,NA,NA,NA,NA,NA,NA,NA,NA,280,NA,NA,NA,NA,NA,NA,NA,NA,NA,NA,NA,NA,NA
EN-1.0490-S275N-Non-Alloy-Steel,190,26,0.29,73,440,280,250,1460,1420,470,47,12,7.4,8.5,2.4,7.8,1.6,21,49,100,210,13,24,16,16,13,14,96 to 99.55,0 to 0.35,0.45 to 1.6,0 to 0.13,0 to 0.45,0 to 0.6,0 to 0.2,0 to 0.35,0 to 0.070,0 to 0.035,0 to 0.030,NA,NA,0 to 0.060,0 to 0.017,0 to 0.015,0 to 0.060,NA,130,210,NA,400,48,NA,NA,NA,NA,NA,NA,NA,NA,280,NA,NA,NA,NA,NA,NA,NA,NA,NA,NA,NA,NA,NA
EN-1.0491-S275NL-Non-Alloy-Steel,190,26,0.29,73,440,270,250,1460,1420,470,47,12,7.4,8.5,2.4,7.8,1.6,21,49,99,200,13,24,16,16,13,14,96.1 to 99.55,0 to 0.35,0.45 to 1.6,0 to 0.13,0 to 0.45,0 to 0.6,0 to 0.18,0 to 0.35,0 to 0.070,0 to 0.030,0 to 0.025,NA,NA,0 to 0.060,0 to 0.017,0 to 0.015,0 to 0.060,NA,130,200,NA,400,49,NA,NA,NA,NA,NA,NA,NA,NA,280,NA,NA,NA,NA,NA,NA,NA,NA,NA,NA,NA,NA,NA
EN-1.0501-C35-Non-Alloy-Steel,190,19,0.29,73,560,280,250,1460,1420,470,48,12,7.2,8.3,2.1,7.8,1.4,19,47,90,210,13,24,20,19,13,18,97.4 to 99.18,0 to 0.4,0.5 to 0.8,0 to 0.1,0 to 0.4,NA,0.32 to 0.39,0 to 0.4,NA,0 to 0.045,0 to 0.045,NA,NA,NA,NA,NA,NA,NA,160,190,NA,400,23,NA,NA,NA,NA,NA,NA,NA,NA,350,NA,NA,NA,NA,NA,NA,NA,NA,NA,NA,NA,NA,NA
EN-1.0503-C45-Non-Alloy-Steel,190,16,0.29,72,630,310,250,1460,1420,470,48,12,7.2,8.3,2.1,7.8,1.4,19,47,83,260,13,24,22,21,13,20,97.3 to 99.08,0 to 0.4,0.5 to 0.8,0 to 0.1,0 to 0.4,NA,0.42 to 0.5,0 to 0.4,NA,0 to 0.045,0 to 0.045,NA,NA,NA,NA,NA,NA,NA,180,210,NA,400,16,NA,NA,NA,NA,NA,NA,NA,NA,380,NA,NA,NA,NA,NA,NA,NA,NA,NA,NA,NA,NA,NA
EN-1.0511-C40-Non-Alloy-Steel,190,17,0.29,73,590,300,250,1460,1420,470,48,12,7.2,8.3,2.1,7.8,1.4,19,47,84,230,13,24,21,20,13,19,97.4 to 99.13,0 to 0.4,0.5 to 0.8,0 to 0.1,0 to 0.4,NA,0.37 to 0.44,0 to 0.4,NA,0 to 0.045,0 to 0.045,NA,NA,NA,NA,NA,NA,NA,170,200,NA,400,NA,NA,NA,NA,NA,NA,NA,NA,NA,370,NA,NA,NA,NA,NA,NA,NA,NA,NA,NA,NA,NA,NA
EN-1.0528-C30-Non-Alloy-Steel,190,20,0.29,73,520,260,250,1460,1420,470,48,12,7.2,8.2,2.1,7.8,1.4,19,47,88,180,13,24,18,18,13,16,97.5 to 99.23,0 to 0.4,0.5 to 0.8,0 to 0.1,0 to 0.4,NA,0.27 to 0.34,0 to 0.4,NA,0 to 0.045,0 to 0.045,NA,NA,NA,NA,NA,NA,NA,150,180,NA,400,NA,NA,NA,NA,NA,NA,NA,NA,NA,320,NA,NA,NA,NA,NA,NA,NA,NA,NA,NA,NA,NA,NA
EN-1.0535-C55-Non-Alloy-Steel,190,12,0.29,72,690,340,250,1460,1410,470,48,12,7.2,8.3,2.1,7.8,1.4,19,47,69,310,13,24,25,22,13,22,97.1 to 98.9,0 to 0.4,0.6 to 0.9,0 to 0.1,0 to 0.4,NA,0.52 to 0.6,0 to 0.4,NA,0 to 0.045,0 to 0.045,NA,NA,NA,NA,NA,NA,NA,200,210,NA,400,NA,NA,NA,NA,NA,NA,NA,NA,NA,420,NA,NA,NA,NA,NA,NA,NA,NA,NA,NA,NA,NA,NA
EN-1.0536-E470-Non-Alloy-Steel,190,18,0.29,73,710,510,250,1460,1420,470,51,12,7.2,8.3,2.1,7.8,1.7,24,49,120,690,13,24,25,23,14,22,97.2 to 98.4,NA,1.3 to 1.7,NA,0.1 to 0.5,NA,0.16 to 0.22,NA,0.080 to 0.15,0 to 0.030,0 to 0.035,NA,NA,0 to 0.070,0 to 0.020,0.010 to 0.050,NA,NA,210,340,NA,400,NA,NA,NA,NA,NA,NA,NA,NA,NA,440,NA,NA,NA,NA,NA,NA,NA,NA,NA,NA,NA,NA,NA
EN-1.0540-C50-Non-Alloy-Steel,190,14,0.29,72,660,330,250,1460,1420,470,48,12,7.2,8.3,2.1,7.8,1.4,19,47,75,290,13,24,23,22,13,21,97.2 to 98.9,0 to 0.4,0.6 to 0.9,0 to 0.1,0 to 0.4,NA,0.47 to 0.55,0 to 0.4,NA,0 to 0.045,0 to 0.045,NA,NA,NA,NA,NA,NA,NA,190,210,NA,400,NA,NA,NA,NA,NA,NA,NA,NA,NA,400,NA,NA,NA,NA,NA,NA,NA,NA,NA,NA,NA,NA,NA
EN-1.0545-S355N-Non-Alloy-Steel,190,24,0.29,73,550,370,250,1460,1420,470,45,12,7.5,8.6,2.5,7.8,1.7,23,50,120,370,13,24,19,19,12,17,95.5 to 99.15,0 to 0.55,0.85 to 1.8,0 to 0.13,0 to 0.55,0 to 0.6,0 to 0.22,0 to 0.35,0 to 0.14,0 to 0.035,0 to 0.030,NA,NA,0 to 0.060,0 to 0.017,0 to 0.015,0 to 0.060,NA,160,270,NA,400,48,NA,NA,NA,NA,NA,NA,NA,NA,350,NA,NA,NA,NA,NA,NA,NA,NA,NA,NA,NA,NA,NA
EN-1.0546-S355NL-Non-Alloy-Steel,190,24,0.29,73,550,360,250,1460,1420,470,45,12,7.5,8.6,2.5,7.8,1.7,23,50,110,350,13,24,19,19,12,17,95.5 to 99.15,0 to 0.55,0.85 to 1.8,0 to 0.13,0 to 0.55,0 to 0.6,0 to 0.2,0 to 0.35,0 to 0.14,0 to 0.030,0 to 0.025,NA,NA,0 to 0.060,0 to 0.017,0 to 0.015,0 to 0.060,NA,160,260,NA,400,49,NA,NA,NA,NA,NA,NA,NA,NA,350,NA,NA,NA,NA,NA,NA,NA,NA,NA,NA,NA,NA,NA
EN-1.0553-S355J0-Non-Alloy-Steel,190,20,0.29,73,530,330,250,1460,1420,470,51,12,7.3,8.3,1.9,7.8,1.4,19,47,93,290,13,24,19,18,14,17,96.8 to 100,NA,0 to 1.7,NA,0 to 0.6,0 to 0.6,0 to 0.24,NA,NA,0 to 0.040,0 to 0.040,NA,NA,NA,0 to 0.014,NA,NA,NA,150,230,NA,400,31,NA,NA,NA,NA,NA,NA,NA,NA,330,NA,NA,NA,NA,NA,NA,NA,NA,NA,NA,NA,NA,NA
EN-1.0562-P355N-Non-Alloy-Steel,190,24,0.29,73,550,370,250,1460,1420,470,50,12,7.4,8.5,2.3,7.8,1.6,22,50,120,360,13,24,19,19,14,17,96.2 to 98.9,0 to 0.5,1.1 to 1.7,0 to 0.080,0 to 0.5,0 to 0.3,0 to 0.18,0 to 0.3,0 to 0.1,0 to 0.025,0 to 0.010,NA,NA,0 to 0.050,0 to 0.012,0.020 to 0.024,0 to 0.030,NA,160,270,NA,400,71,NA,NA,NA,NA,NA,NA,NA,NA,350,NA,NA,NA,NA,NA,NA,NA,NA,NA,NA,NA,NA,NA
EN-1.0565-P355NH-Non-Alloy-Steel,190,24,0.29,73,550,360,250,1460,1420,470,50,12,7.4,8.5,2.3,7.8,1.6,22,49,120,340,13,24,19,19,14,17,96.2 to 99,0 to 0.5,0.9 to 1.7,0 to 0.080,0 to 0.5,0 to 0.3,0 to 0.2,0 to 0.3,0 to 0.1,0 to 0.025,0 to 0.015,NA,NA,0 to 0.050,0 to 0.020,0 to 0.060,0 to 0.030,NA,160,260,NA,400,71,NA,NA,NA,NA,NA,NA,NA,NA,350,NA,NA,NA,NA,NA,NA,NA,NA,NA,NA,NA,NA,NA
EN-1.0566-P355NL1-Non-Alloy-Steel,190,24,0.29,73,550,370,250,1460,1420,470,50,12,7.4,8.5,2.3,7.8,1.6,22,50,120,360,13,24,19,19,14,17,96.2 to 98.9,0 to 0.5,1.1 to 1.7,0 to 0.080,0 to 0.5,0 to 0.3,0 to 0.18,0 to 0.3,0 to 0.1,0 to 0.025,0 to 0.0080,NA,NA,0 to 0.050,0 to 0.012,0.020 to 0.024,0 to 0.030,NA,160,270,NA,400,79,NA,NA,NA,NA,NA,NA,NA,NA,350,NA,NA,NA,NA,NA,NA,NA,NA,NA,NA,NA,NA,NA
EN-1.0570-S355J2G3-Non-Alloy-Steel,190,17,0.29,73,500,310,250,1460,1420,470,49,12,7.3,8.3,2,7.8,1.4,19,47,75,260,13,24,18,18,13,16,96.9 to 100,0 to 0.3,0 to 1.6,0 to 0.080,0 to 0.55,NA,0 to 0.22,0 to 0.3,NA,0 to 0.035,0 to 0.035,NA,NA,NA,NA,NA,NA,NA,150,210,NA,400,28,NA,NA,NA,NA,NA,NA,NA,NA,310,NA,NA,NA,NA,NA,NA,NA,NA,NA,NA,NA,NA,NA
EN-1.0571-P355QH1-Non-Alloy-Steel,190,23,0.29,73,550,310,250,1460,1420,470,52,12,7.3,8.4,2.3,7.8,1.6,21,49,110,260,13,24,19,19,14,17,96.5 to 99,0 to 0.3,0.9 to 1.7,0 to 0.080,0.1 to 0.5,0 to 0.2,0 to 0.2,0 to 0.3,0 to 0.1,0 to 0.025,0 to 0.015,NA,NA,0 to 0.050,0 to 0.020,0 to 0.060,NA,NA,160,220,NA,400,NA,NA,NA,NA,NA,NA,NA,NA,NA,350,NA,NA,NA,NA,NA,NA,NA,NA,NA,NA,NA,NA,NA
EN-1.0577-S355J2-Non-Alloy-Steel,190,20,0.29,73,530,330,250,1460,1420,470,50,12,7.3,8.3,1.9,7.8,1.4,19,47,93,290,13,24,19,18,14,17,96.8 to 100,NA,0 to 1.7,NA,0 to 0.6,0 to 0.6,0 to 0.24,NA,NA,0 to 0.035,0 to 0.035,NA,NA,NA,NA,NA,NA,NA,150,230,NA,400,31,NA,NA,NA,NA,NA,NA,NA,NA,330,NA,NA,NA,NA,NA,NA,NA,NA,NA,NA,NA,NA,NA
EN-1.0580-E355-Non-Alloy-Steel,190,5.6 to 25,0.29,73,540 to 620,290 to 450,250,1460,1420,470,51,12,7.2,8.2,1.8,7.8,1.4,18,46,31 to 120,230 to 540,13,24,19 to 22,19 to 21,14,17 to 20,97.5 to 100,NA,0 to 1.6,NA,0 to 0.55,NA,0 to 0.22,NA,NA,0 to 0.045,0 to 0.045,NA,NA,NA,NA,NA,NA,NA,160 to 180,210 to 270,NA,400,NA,NA,NA,NA,NA,NA,NA,NA,NA,340 to 360,NA,NA,NA,NA,NA,NA,NA,NA,NA,NA,NA,NA,NA
EN-1.0590-S450J0-Non-Alloy-Steel,190,19,0.29,73,620,430,250,1460,1420,470,51,12,7.3,8.4,2.1,7.8,1.6,22,48,110,480,13,24,22,21,14,20,96.4 to 100,NA,0 to 1.8,NA,0 to 0.6,0 to 0.6,0 to 0.24,NA,0 to 0.15,0 to 0.040,0 to 0.040,NA,NA,0 to 0.060,0 to 0.027,NA,0 to 0.060,NA,180,290,NA,400,31,NA,NA,NA,NA,NA,NA,NA,NA,380,NA,NA,NA,NA,NA,NA,NA,NA,NA,NA,NA,NA,NA
EN-1.0596-S355K2-Non-Alloy-Steel,190,20,0.29,73,530,330,250,1460,1420,470,50,12,7.3,8.3,1.9,7.8,1.4,19,47,93,290,13,24,19,18,14,17,96.8 to 100,NA,0 to 1.7,NA,0 to 0.6,0 to 0.6,0 to 0.24,NA,NA,0 to 0.035,0 to 0.035,NA,NA,NA,NA,NA,NA,NA,150,230,NA,400,46,NA,NA,NA,NA,NA,NA,NA,NA,330,NA,NA,NA,NA,NA,NA,NA,NA,NA,NA,NA,NA,NA
EN-1.0599-E420J2-Non-Alloy-Steel,190,20,0.29,73,620,440,250,1460,1420,470,47,12,7.4,8.5,2.4,7.8,1.8,24,50,110,520,13,24,22,21,13,20,96.1 to 98.4,0 to 0.4,1.3 to 1.7,0 to 0.080,0.1 to 0.5,0 to 0.3,0.16 to 0.22,0 to 0.3,0.080 to 0.15,0 to 0.030,0 to 0.035,NA,NA,0 to 0.070,0 to 0.020,0.010 to 0.050,0 to 0.050,NA,180,310,NA,400,27,NA,NA,NA,NA,NA,NA,NA,NA,390,NA,NA,NA,NA,NA,NA,NA,NA,NA,NA,NA,NA,NA
EN-1.0601-C60-Non-Alloy-Steel,190,11,0.29,72,730,350,250,1460,1410,470,48,12,7.2,8.3,2.1,7.8,1.5,19,47,65,330,13,24,26,23,13,23,97.1 to 98.8,0 to 0.4,0.6 to 0.9,0 to 0.1,0 to 0.4,NA,0.57 to 0.65,0 to 0.4,NA,0 to 0.045,0 to 0.045,NA,NA,NA,NA,NA,NA,NA,210,220,NA,400,NA,NA,NA,NA,NA,NA,NA,NA,NA,430,NA,NA,NA,NA,NA,NA,NA,NA,NA,NA,NA,NA,NA
EN-1.0644-E590K2-Non-Alloy-Steel,190,17,0.29,73,690,570,250,1460,1420,470,47,12,7.4,8.5,2.4,7.8,1.8,24,50,110,870,13,24,24,22,13,22,96.1 to 98.4,0 to 0.4,1.3 to 1.7,0 to 0.080,0.1 to 0.5,0 to 0.3,0.16 to 0.22,0 to 0.3,0.080 to 0.15,0 to 0.030,0 to 0.035,NA,NA,0 to 0.070,0 to 0.020,0.010 to 0.050,0 to 0.050,NA,200,380,NA,400,38,NA,NA,NA,NA,NA,NA,NA,NA,420,NA,NA,NA,NA,NA,NA,NA,NA,NA,NA,NA,NA,NA
EN-1.0920-E355K2-Non-Alloy-Steel,190,23,0.29,73,540,380,250,1460,1420,470,50,12,7.4,8.5,2.4,7.8,1.6,22,50,110,380,13,24,19,19,14,17,96.1 to 99.08,0 to 0.5,0.9 to 1.7,0 to 0.1,0 to 0.5,0 to 0.35,0 to 0.2,0 to 0.3,0 to 0.12,0 to 0.035,0 to 0.030,NA,NA,0 to 0.050,0 to 0.015,0.020 to 0.060,0 to 0.030,NA,160,270,NA,400,40,NA,NA,NA,NA,NA,NA,NA,NA,340,NA,NA,NA,NA,NA,NA,NA,NA,NA,NA,NA,NA,NA
EN-1.1060-C35RC-Non-Alloy-Steel,190,NA,0.29,72,490 to 1720,NA,250,1460,1420,470,51,12,7.1,8.1,1.8,7.8,1.4,18,46,NA,NA,13,24,17 to 61,18 to 41,14,16 to 55,98.2 to 99.16,NA,0.5 to 0.8,NA,0 to 0.3,0 to 0.25,0.32 to 0.39,NA,NA,0 to 0.025,0.020 to 0.035,NA,NA,NA,NA,NA,NA,NA,140 to 170,NA,NA,400,NA,NA,NA,NA,NA,NA,NA,NA,NA,NA,NA,NA,NA,NA,NA,NA,NA,NA,NA,NA,NA,NA,NA
EN-1.1061-C45RC-Non-Alloy-Steel,190,NA,0.29,72,530 to 1810,NA,250,1460,1420,470,51,12,7.1,8.1,1.8,7.8,1.4,19,46,NA,NA,13,24,19 to 64,19 to 42,14,17 to 58,98.1 to 99.06,NA,0.5 to 0.8,NA,0 to 0.3,0 to 0.25,0.42 to 0.5,NA,NA,0 to 0.025,0.020 to 0.035,NA,NA,NA,NA,NA,NA,NA,150 to 180,NA,NA,400,NA,NA,NA,NA,NA,NA,NA,NA,NA,NA,NA,NA,NA,NA,NA,NA,NA,NA,NA,NA,NA,NA,NA
EN-1.1104-P275NL2-Non-Alloy-Steel,190,27,0.29,73,440,280,250,1460,1420,470,49,12,7.3,8.4,2.3,7.8,1.5,20,49,100,200,13,24,15,16,13,14,96.6 to 99.38,0 to 0.5,0.6 to 1.5,0 to 0.080,0 to 0.4,0 to 0.3,0 to 0.16,0 to 0.3,0 to 0.050,0 to 0.020,0 to 0.0050,NA,NA,0 to 0.050,0 to 0.012,0.020 to 0.024,0 to 0.030,NA,130,210,NA,400,88,NA,NA,NA,NA,NA,NA,NA,NA,280,NA,NA,NA,NA,NA,NA,NA,NA,NA,NA,NA,NA,NA
EN-1.1106-P355NL2-Non-Alloy-Steel,190,24,0.29,73,550,370,250,1460,1420,470,50,12,7.4,8.4,2.3,7.8,1.6,22,50,120,360,13,24,19,19,14,17,96.2 to 98.9,0 to 0.5,1.1 to 1.7,0 to 0.080,0 to 0.5,0 to 0.3,0 to 0.18,0 to 0.3,0 to 0.1,0 to 0.020,0 to 0.0050,NA,NA,0 to 0.050,0 to 0.012,0.020 to 0.024,0 to 0.030,NA,160,270,NA,400,88,NA,NA,NA,NA,NA,NA,NA,NA,350,NA,NA,NA,NA,NA,NA,NA,NA,NA,NA,NA,NA,NA
EN-1.1121-C10E-Non-Alloy-Steel,190,28,0.29,73,400,210,250,1460,1420,470,53,12,7,8,1.8,7.8,1.4,18,45,93,110,13,24,14,15,14,13,98.8 to 99.63,NA,0.3 to 0.6,NA,0 to 0.4,NA,0.070 to 0.13,NA,NA,0 to 0.035,0 to 0.035,NA,NA,NA,NA,NA,NA,NA,120,160,NA,400,NA,NA,NA,NA,NA,NA,NA,NA,NA,260,NA,NA,NA,NA,NA,NA,NA,NA,NA,NA,NA,NA,NA
EN-1.1122-C10E2C-Non-Alloy-Steel,190,12 to 21,0.29,73,340 to 460,240 to 370,250,1460,1420,470,51,12,7,8,1.8,7.9,1.4,18,46,36 to 89,160 to 360,13,24,12 to 16,14 to 17,14,11 to 15,98.7 to 99.62,NA,0.3 to 0.6,NA,0 to 0.3,0 to 0.25,0.080 to 0.12,NA,NA,0 to 0.025,0 to 0.025,NA,NA,NA,NA,NA,NA,NA,100 to 130,170 to 260,63 to 73,400,NA,NA,NA,NA,NA,NA,NA,NA,NA,240 to 290,NA,NA,NA,NA,NA,NA,NA,NA,NA,NA,NA,NA,NA
EN-1.1127-38Mn6-Non-Alloy-Steel,190,14 to 25,0.29,73,660 to 790,410 to 580,250,1460,1410,470,49,12,7.3,8.4,2.1,7.8,1.5,19,49,90 to 140,440 to 880,13,24,23 to 28,22 to 24,13,21 to 25,96.6 to 98.1,0 to 0.4,1.4 to 1.7,0 to 0.1,0.15 to 0.35,NA,0.34 to 0.42,0 to 0.4,NA,0 to 0.035,0 to 0.035,NA,NA,NA,NA,NA,NA,NA,190 to 230,280 to 370,NA,400,NA,NA,NA,NA,NA,NA,NA,NA,NA,420 to 480,NA,NA,NA,NA,NA,NA,NA,NA,NA,NA,NA,NA,NA
EN-1.1132-C15E2C-Non-Alloy-Steel,190,12 to 24,0.29,73,370 to 490,240 to 400,250,1460,1420,470,51,12,7,8,1.8,7.9,1.4,18,46,38 to 110,160 to 430,13,24,13 to 17,15 to 18,14,12 to 16,98.6 to 99.57,NA,0.3 to 0.6,NA,0 to 0.3,0 to 0.25,0.13 to 0.17,NA,NA,0 to 0.025,0 to 0.025,NA,NA,NA,NA,NA,NA,NA,110 to 140,180 to 280,63 to 73,400,NA,NA,NA,NA,NA,NA,NA,NA,NA,260 to 310,NA,NA,NA,NA,NA,NA,NA,NA,NA,NA,NA,NA,NA
EN-1.1133-20Mn5-Non-Alloy-Steel,190,19 to 24,0.29,73,580 to 620,320 to 460,250,1460,1420,470,49,12,7.3,8.3,2.1,7.8,1.5,19,48,110 to 120,270 to 550,13,24,21 to 22,20 to 21,13,18 to 19,96.9 to 98.8,0 to 0.4,1.0 to 1.5,0 to 0.1,0 to 0.4,NA,0.17 to 0.23,0 to 0.4,NA,0 to 0.035,0 to 0.035,NA,NA,NA,NA,NA,NA,NA,170 to 180,230 to 310,NA,400,45 to 48,NA,NA,NA,NA,NA,NA,NA,NA,370 to 380,NA,NA,NA,NA,NA,NA,NA,NA,NA,NA,NA,NA,NA
EN-1.1140-C15R-Non-Alloy-Steel,190,28,0.29,73,430,230,250,1460,1420,470,51,12,7,8,1.8,7.8,1.4,18,45,100,140,13,24,15,16,14,14,98.7 to 99.56,NA,0.3 to 0.6,NA,0 to 0.4,NA,0.12 to 0.18,NA,NA,0 to 0.035,0.020 to 0.040,NA,NA,NA,NA,NA,NA,NA,130,170,NA,400,NA,NA,NA,NA,NA,NA,NA,NA,NA,280,NA,NA,NA,NA,NA,NA,NA,NA,NA,NA,NA,NA,NA
EN-1.1141-C15E-Non-Alloy-Steel,190,28,0.29,73,420,220,250,1460,1420,470,51,12,7,8,1.8,7.8,1.4,18,45,99,130,13,24,15,16,14,13,98.8 to 99.58,NA,0.3 to 0.6,NA,0 to 0.4,NA,0.12 to 0.18,NA,NA,0 to 0.035,0 to 0.035,NA,NA,NA,NA,NA,NA,NA,120,170,NA,400,NA,NA,NA,NA,NA,NA,NA,NA,NA,280,NA,NA,NA,NA,NA,NA,NA,NA,NA,NA,NA,NA,NA
