Repository: dovahkiin0022/dummy_group_repository

# dummy_group_repositiory
Reinhart group project template

# Problem Statement

## Data files
* `data/hw5-iron-alloy.csv`: a tabulated data file for about 1300 different iron alloys and their properties

## Objective
We want to predict the `Ultimate Tensile Strength` of alloys as a function of their composition.

## Note about creating yml files
You may want to leave the requirements very loosely defined so conda can locate correct dependencies on different platforms. This is achieved using the `--from-history` flag, like so:
`conda env export -n dummy_repository -f environment.yml --from-history`

File: data/hw5-iron-alloy.csv (part 11 of 12)
Names,"Elastic (Young's, Tensile) Modulus",Elongation at Break,Poisson's Ratio,Shear Modulus,Tensile Strength: Ultimate (UTS),Tensile Strength: Yield (Proof),Latent Heat of Fusion,Melting Completion (Liquidus),Melting Onset (Solidus),Specific Heat Capacity,Thermal Conductivity,Thermal Expansion,Electrical Conductivity: Equal Volume,Electrical Conductivity: Equal Weight (Specific),Base Metal Price,Density,Embodied Carbon,Embodied Energy,Embodied Water,Resilience: Ultimate (Unit Rupture Work),Resilience: Unit (Modulus of Resilience),Stiffness to Weight: Axial,Stiffness to Weight: Bending,Strength to Weight: Axial,Strength to Weight: Bending,Thermal Diffusivity,Thermal Shock Resistance,Iron (Fe)Fe,Nickel (Ni)Ni,Manganese (Mn)Mn,Molybdenum (Mo)Mo,Silicon (Si)Si,Copper (Cu)Cu,Carbon (C)C,Chromium (Cr)Cr,Vanadium (V)V,Phosphorus (P)P,Sulfur (S)S,Residualsres.,PREN (Pitting Resistance),Niobium (Nb)Nb,Nitrogen (N)N,Aluminum (Al)Al,Titanium (Ti)Ti,Zirconium (Zr)Zr,Brinell Hardness,Fatigue Strength,Reduction in Area,Maximum Temperature: Mechanical,Impact Strength: V-Notched Charpy,Tungsten (W)W,Maximum Temperature: Corrosion,Selenium (Se)Se,Cobalt (Co)Co,Magnesium (Mg)Mg,Tin (Sn)Sn,Arsenic (As)As,Fracture Toughness,Shear Strength,Compressive (Crushing) Strength,Curie Temperature,Rockwell C Hardness,Calcium (Ca)Ca,Boron (B)B,Oxygen (O)O,Rockwell B Hardness,Calomel Potential,Tantalum (Ta)Ta,Cerium (Ce)Ce,Lanthanum (La)La,Lead (Pb)Pb,Zinc (Zn)Zn
AISI-429-S42900-Stainless-Steel,200,25,0.28,77,480,260,280,1440,1400,480,26,10,2.9,3.4,7.5,7.7,2,28,110,99,170,14,25,17,18,6.9,17,81.8 to 86,NA,0 to 1.0,NA,0 to 1.0,NA,0 to 0.12,14 to 16,NA,0 to 0.040,0 to 0.030,NA,15,NA,NA,NA,NA,NA,160,180,50,810,NA,NA,400,NA,NA,NA,NA,NA,NA,300,NA,NA,NA,NA,NA,NA,78,NA,NA,NA,NA,NA,NA
AISI-430-S43000-Stainless-Steel,200,24,0.28,77,500,260,280,1510,1430,480,25,10,2.9,3.4,8.5,7.7,2.1,30,120,100,170,14,25,18,18,6.7,18,79.1 to 84,0 to 0.75,0 to 1.0,NA,0 to 1.0,NA,0 to 0.12,16 to 18,NA,0 to 0.040,0 to 0.030,NA,17,NA,NA,NA,NA,NA,160,180,51,870,NA,NA,410,NA,NA,NA,NA,NA,NA,320,NA,NA,NA,NA,NA,NA,77,-220,NA,NA,NA,NA,NA
AISI-430F-S43020-Stainless-Steel,200,23,0.28,77,540,310,280,1430,1390,480,25,10,2.8,3.3,8.5,7.7,2.1,29,120,110,250,14,25,20,19,6.7,19,79.2 to 83.9,NA,0 to 1.3,NA,0 to 1.0,NA,0 to 0.12,16 to 18,NA,0 to 0.060,0.15 to 0.35,NA,17,NA,NA,NA,NA,NA,230,210,50,870,NA,NA,410,NA,NA,NA,NA,NA,NA,340,NA,NA,NA,NA,NA,NA,NA,NA,NA,NA,NA,NA,NA
AISI-430FSe-S43023-Stainless-Steel,200,23,0.28,77,540,310,280,1440,1390,480,25,10,2.9,3.4,8.5,7.7,2.1,30,120,110,250,14,25,20,19,6.8,19,79.5 to 84,NA,0 to 1.3,NA,0 to 1.0,NA,0 to 0.12,16 to 18,NA,0 to 0.060,0 to 0.060,NA,17,NA,NA,NA,NA,NA,230,210,50,870,NA,NA,410,NA,NA,NA,NA,NA,NA,340,NA,NA,NA,NA,NA,NA,NA,NA,NA,NA,NA,NA,NA
AISI-434-S43400-Stainless-Steel,200,24,0.28,78,520,320,280,1510,1430,480,25,10,2.5,2.9,9.5,7.7,2.4,33,120,110,260,14,25,19,18,6.7,19,78.6 to 83.3,NA,0 to 1.0,0.75 to 1.3,0 to 1.0,NA,0 to 0.12,16 to 18,NA,0 to 0.040,0 to 0.030,NA,20,NA,NA,NA,NA,NA,170,220,NA,880,NA,NA,410,NA,NA,NA,NA,NA,NA,330,NA,NA,NA,NA,NA,NA,77,-230,NA,NA,NA,NA,NA
AISI-436-S43600-Stainless-Steel,200,25,0.28,77,500,270,280,1450,1410,480,25,10,2.4,2.8,12,7.7,2.7,38,120,110,190,14,25,18,18,6.7,18,77.8 to 83.3,NA,0 to 1.0,0.75 to 1.3,0 to 1.0,NA,0 to 0.12,16 to 18,NA,0 to 0.040,0 to 0.030,NA,20,0 to 0.8,NA,NA,NA,NA,170,190,NA,880,NA,NA,460,NA,NA,NA,NA,NA,NA,320,NA,NA,NA,NA,NA,NA,77,NA,NA,NA,NA,NA,NA
AISI-439-S43035-Stainless-Steel,200,23,0.28,77,490,250,280,1510,1430,480,25,11,2.9,3.4,9,7.7,2.3,34,120,95,160,14,25,18,18,6.7,16,77.1 to 82.8,0 to 0.5,0 to 1.0,NA,0 to 1.0,NA,0 to 0.030,17 to 19,NA,0 to 0.040,0 to 0.030,NA,18,NA,0 to 0.030,0 to 0.15,0.2 to 1.1,NA,160,170,51,890,NA,NA,530,NA,NA,NA,NA,NA,NA,310,NA,NA,NA,NA,NA,NA,78,-220,NA,NA,NA,NA,NA
AISI-441-S44100-Stainless-Steel,200,23,0.28,77,470,270,280,1440,1400,480,23,10,2.7,3.1,13,7.7,2.8,41,130,92,190,14,25,17,17,6.1,16,76 to 82.2,0 to 1.0,0 to 1.0,NA,0 to 1.0,NA,0 to 0.030,17.5 to 19.5,NA,0 to 0.040,0 to 0.030,NA,19,0.3 to 0.9,0 to 0.030,NA,0.1 to 0.5,NA,170,180,NA,910,NA,NA,550,NA,NA,NA,NA,NA,NA,300,NA,NA,NA,NA,NA,NA,77,NA,NA,NA,NA,NA,NA
AISI-442-S44200-Stainless-Steel,200,23,0.27,78,580,310,290,1430,1390,480,22,11,2.7,3.2,10,7.7,2.3,32,130,110,250,14,25,21,20,5.8,20,74.1 to 82,0 to 0.6,0 to 1.0,NA,0 to 1.0,NA,0 to 0.2,18 to 23,NA,0 to 0.040,0 to 0.040,NA,21,NA,NA,NA,NA,NA,190,210,NA,960,NA,NA,420,NA,NA,NA,NA,NA,NA,370,NA,NA,NA,NA,NA,NA,83,NA,NA,NA,NA,NA,NA
AISI-444-S44400-Stainless-Steel,200,23,0.28,78,470,310,290,1460,1420,480,23,10,2.2,2.5,15,7.7,3.4,47,130,95,240,14,25,17,17,6.2,16,73.3 to 80.8,0 to 1.0,0 to 1.0,1.8 to 2.5,0 to 1.0,NA,0 to 0.025,17.5 to 19.5,NA,0 to 0.040,0 to 0.030,NA,26,0.2 to 0.8,0 to 0.035,NA,0.2 to 0.8,NA,190,210,NA,930,NA,NA,580,NA,NA,NA,NA,NA,NA,300,NA,NA,NA,NA,NA,NA,83,NA,NA,NA,NA,NA,NA
AISI-445-S44500-Stainless-Steel,200,25,0.28,78,480,230,290,1440,1390,480,21,11,2.6,3,12,7.7,2.6,38,130,98,140,14,25,17,18,5.6,16,74.9 to 80.7,0 to 0.6,0 to 1.0,NA,0 to 1.0,0.3 to 0.6,0 to 0.020,19 to 21,NA,0 to 0.040,0 to 0.012,NA,20,0 to 0.8,0 to 0.030,NA,NA,NA,160,160,NA,950,NA,NA,480,NA,NA,NA,NA,NA,NA,310,NA,NA,NA,NA,NA,NA,71,NA,NA,NA,NA,NA,NA
AISI-446-S44600-Stainless-Steel,200,23,0.27,79,570,300,290,1510,1430,490,17,11,1.9,2.3,12,7.7,2.4,35,150,110,230,15,26,21,20,4.6,19,69.2 to 77,0 to 0.75,0 to 1.5,NA,0 to 1.0,NA,0 to 0.2,23 to 27,NA,0 to 0.040,0 to 0.030,NA,27,NA,0 to 0.25,NA,NA,NA,190,200,50,1180,NA,NA,440,NA,NA,NA,NA,NA,NA,360,NA,NA,NA,NA,NA,NA,84,-230,NA,NA,NA,NA,NA
EN-1.4000-X6Cr13-Stainless-Steel,190,22,0.28,76,500,260,280,1440,1400,480,30,11,2.9,3.3,7,7.7,1.9,27,100,91,180,14,25,18,18,8.1,18,83.9 to 88,NA,0 to 1.0,NA,0 to 1.0,NA,0 to 0.080,12 to 14,NA,0 to 0.040,0 to 0.015,NA,13,NA,NA,NA,NA,NA,180,170,NA,760,NA,NA,390,NA,NA,NA,NA,NA,NA,320,NA,NA,NA,NA,NA,NA,NA,NA,NA,NA,NA,NA,NA
EN-1.4002-X6CrAl13-Stainless-Steel,190,19,0.28,76,500,260,280,1440,1400,480,30,10,2.9,3.3,7,7.7,1.9,27,100,80,170,14,25,18,18,8.1,18,83.6 to 87.9,NA,0 to 1.0,NA,0 to 1.0,NA,0 to 0.080,12 to 14,NA,0 to 0.040,0 to 0.015,NA,13,NA,NA,0.1 to 0.3,NA,NA,NA,160,NA,760,NA,NA,390,NA,NA,NA,NA,NA,NA,310,NA,NA,NA,NA,NA,NA,NA,NA,NA,NA,NA,NA,NA
EN-1.4003-X2CrNi12-Stainless-Steel,190,22,0.28,76,540,320,270,1440,1400,480,25,10,2.9,3.3,6.5,7.8,1.9,27,97,100,260,14,25,19,19,6.7,19,83.9 to 89.2,0.3 to 1.0,0 to 1.5,NA,0 to 1.0,NA,0 to 0.030,10.5 to 12.5,NA,0 to 0.040,0 to 0.015,NA,12,NA,0 to 0.030,NA,NA,NA,180,210,NA,720,67,NA,390,NA,NA,NA,NA,NA,NA,340,NA,NA,NA,NA,NA,NA,NA,NA,NA,NA,NA,NA,NA
EN-1.4016-X6Cr17-Stainless-Steel,200,22,0.28,77,520,290,280,1440,1400,480,25,10,2.9,3.4,8.5,7.7,2.1,29,120,95,210,14,25,19,19,6.7,19,79.9 to 84,NA,0 to 1.0,NA,0 to 1.0,NA,0 to 0.080,16 to 18,NA,0 to 0.040,0 to 0.015,NA,17,NA,NA,NA,NA,NA,170,190,NA,870,NA,NA,410,NA,NA,NA,NA,NA,NA,330,NA,NA,NA,NA,NA,NA,NA,NA,NA,NA,NA,NA,NA
EN-1.4017-X6CrNi17-1-Stainless-Steel,200,14,0.28,77,580,390,280,1440,1390,480,30,10,2.5,2.9,9.5,7.7,2.2,31,120,71,380,14,25,21,20,8.1,20,78.3 to 82.8,1.2 to 1.6,0 to 1.0,NA,0 to 1.0,NA,0 to 0.080,16 to 18,NA,0 to 0.040,0 to 0.015,NA,17,NA,NA,NA,NA,NA,NA,220,NA,870,NA,NA,410,NA,NA,NA,NA,NA,NA,350,NA,NA,NA,NA,NA,NA,NA,NA,NA,NA,NA,NA,NA
EN-1.4105-X6CrMoS17-Stainless-Steel,200,23,0.28,77,530,290,290,1430,1390,480,25,10,2.5,2.9,9,7.7,2.2,31,120,100,210,14,25,19,19,6.7,19,77.9 to 83.7,NA,0 to 1.5,0.2 to 0.6,0 to 1.5,NA,0 to 0.080,16 to 18,NA,0 to 0.040,0.15 to 0.35,NA,18,NA,NA,NA,NA,NA,180,190,NA,870,NA,NA,410,NA,NA,NA,NA,NA,NA,340,NA,NA,NA,NA,NA,NA,NA,NA,NA,NA,NA,NA,NA
EN-1.4113-X6CrMo17-1-Stainless-Steel,200,20,0.28,78,540,310,280,1450,1400,480,25,10,2.5,2.9,9.5,7.7,2.4,33,120,94,240,14,25,19,19,6.7,20,78.5 to 83.1,NA,0 to 1.0,0.9 to 1.4,0 to 1.0,NA,0 to 0.080,16 to 18,NA,0 to 0.040,0 to 0.015,NA,21,NA,NA,NA,NA,NA,180,200,NA,880,NA,NA,410,NA,NA,NA,NA,NA,NA,340,NA,NA,NA,NA,NA,NA,NA,NA,NA,NA,NA,NA,NA
EN-1.4509-X2CrTiNb18-Stainless-Steel,200,21,0.28,77,530,260,280,1440,1400,480,25,10,2.9,3.4,13,7.7,2.8,41,120,90,180,14,25,19,19,6.8,19,77.8 to 82.1,NA,0 to 1.0,NA,0 to 1.0,NA,0 to 0.030,17.5 to 18.5,NA,0 to 0.040,0 to 0.015,NA,18,0.3 to 1.0,NA,NA,0.1 to 0.6,NA,180,170,NA,890,NA,NA,570,NA,NA,NA,NA,NA,NA,330,NA,NA,NA,NA,NA,NA,NA,NA,NA,NA,NA,NA,NA
EN-1.4510-X3CrTi17-Stainless-Steel,200,26,0.28,77,510,270,280,1440,1400,480,25,11,2.9,3.4,8.5,7.7,2.2,32,120,110,180,14,25,18,18,6.7,17,79.1 to 83.9,NA,0 to 1.0,NA,0 to 1.0,NA,0 to 0.050,16 to 18,NA,0 to 0.040,0 to 0.015,NA,17,NA,NA,NA,0.15 to 0.8,NA,NA,190,NA,870,NA,NA,500,NA,NA,NA,NA,NA,NA,330,NA,NA,NA,NA,NA,NA,NA,NA,NA,NA,NA,NA,NA
EN-1.4511-X3CrNb17-Stainless-Steel,200,25,0.28,77,510,260,280,1440,1400,480,25,10,2.9,3.3,11,7.7,2.5,37,120,110,170,14,25,18,18,6.7,19,78.9 to 84,NA,0 to 1.0,NA,0 to 1.0,NA,0 to 0.050,16 to 18,NA,0 to 0.040,0 to 0.015,NA,17,0 to 1.0,NA,NA,NA,NA,180,180,NA,870,NA,NA,480,NA,NA,NA,NA,NA,NA,330,NA,NA,NA,NA,NA,NA,NA,NA,NA,NA,NA,NA,NA
EN-1.4512-X2CrTi12-Stainless-Steel,190,28,0.28,76,470,240,270,1450,1400,480,25,11,2.9,3.3,6.5,7.7,2,27,95,110,150,14,25,17,17,6.7,17,84.8 to 89.5,NA,0 to 1.0,NA,0 to 1.0,NA,0 to 0.030,10.5 to 12.5,NA,0 to 0.040,0 to 0.015,NA,12,NA,NA,NA,0 to 0.65,NA,NA,180,NA,720,NA,NA,440,NA,NA,NA,NA,NA,NA,310,NA,NA,NA,NA,NA,NA,NA,NA,NA,NA,NA,NA,NA
EN-1.4513-X2CrMoTi17-1-Stainless-Steel,200,26,0.28,77,480,240,280,1450,1410,480,25,10,2.5,2.9,10,7.7,2.5,35,120,100,150,14,25,17,18,6.8,17,77.7 to 83.1,NA,0 to 1.0,0.8 to 1.4,0 to 1.0,NA,0 to 0.025,16 to 18,NA,0 to 0.040,0 to 0.015,NA,21,NA,0 to 0.020,NA,0.15 to 0.8,NA,NA,170,NA,880,NA,NA,500,NA,NA,NA,NA,NA,NA,310,NA,NA,NA,NA,NA,NA,NA,NA,NA,NA,NA,NA,NA
EN-1.4516-X6CrNiTi12-Stainless-Steel,190,23,0.28,76,550,320,270,1450,1400,480,30,10,2.9,3.3,7,7.8,2,28,97,110,260,14,25,20,19,8.1,20,83.3 to 89,0.5 to 1.5,0 to 1.5,NA,0 to 0.7,NA,0 to 0.080,10.5 to 12.5,NA,0 to 0.040,0 to 0.015,NA,12,NA,NA,NA,0.050 to 0.35,NA,NA,210,NA,720,NA,NA,420,NA,NA,NA,NA,NA,NA,350,NA,NA,NA,NA,NA,NA,NA,NA,NA,NA,NA,NA,NA
EN-1.4520-X2CrTi17-Stainless-Steel,200,26,0.28,77,480,220,280,1440,1400,480,20,10,2.5,2.9,8.5,7.7,2.2,32,120,100,120,14,25,17,18,5.4,17,80.1 to 83.9,NA,0 to 0.5,NA,0 to 0.5,NA,0 to 0.025,16 to 18,NA,0 to 0.040,0 to 0.015,NA,17,NA,0 to 0.015,NA,0.15 to 0.8,NA,180,160,NA,870,NA,NA,500,NA,NA,NA,NA,NA,NA,310,NA,NA,NA,NA,NA,NA,NA,NA,NA,NA,NA,NA,NA
EN-1.4521-X2CrMoTi18-2-Stainless-Steel,200,23,0.28,78,520,340,290,1460,1410,480,23,10,2.2,2.5,12,7.7,2.8,39,130,100,280,14,25,19,19,6.2,18,74.6 to 81.1,NA,0 to 1.0,1.8 to 2.5,0 to 1.0,NA,0 to 0.025,17 to 20,NA,0 to 0.040,0 to 0.015,NA,26,NA,0 to 0.030,NA,0.15 to 0.8,NA,NA,230,NA,930,NA,NA,500,NA,NA,NA,NA,NA,NA,330,NA,NA,NA,NA,NA,NA,NA,NA,NA,NA,NA,NA,NA
EN-1.4523-X2CrMoTiS18-2-Stainless-Steel,200,17,0.28,78,520,320,290,1450,1410,480,22,10,2.2,2.6,12,7.7,2.9,40,130,77,260,14,25,18,18,5.8,18,75.7 to 80.2,NA,0 to 0.5,2.0 to 2.5,0 to 1.0,NA,0 to 0.030,17.5 to 19,NA,0 to 0.040,0.15 to 0.35,NA,26,NA,NA,0 to 0.040,0.15 to 0.8,NA,180,190,NA,920,NA,NA,500,NA,NA,NA,NA,NA,NA,320,NA,NA,NA,NA,NA,NA,NA,NA,NA,NA,NA,NA,NA
EN-1.4526-X6CrMoNb17-1-Stainless-Steel,200,25,0.28,77,540,330,280,1450,1410,480,30,10,2.5,2.9,13,7.7,2.9,41,120,120,280,14,25,19,19,8.1,19,77.4 to 83.1,NA,0 to 1.0,0.8 to 1.4,0 to 1.0,NA,0 to 0.080,16 to 18,NA,0 to 0.040,0 to 0.015,NA,21,0.1 to 1.0,0 to 0.040,NA,NA,NA,180,230,NA,880,NA,NA,490,NA,NA,NA,NA,NA,NA,340,NA,NA,NA,NA,NA,NA,NA,NA,NA,NA,NA,NA,NA
EN-1.4589-X5CrNiMoTi15-2-Stainless-Steel,200,17,0.28,77,650,440,280,1450,1400,480,25,11,2.9,3.3,9.5,7.8,2.4,34,110,96,490,14,25,23,22,6.7,23,78.2 to 85,1.0 to 2.5,0 to 1.0,0.2 to 1.2,0 to 1.0,NA,0 to 0.080,13.5 to 15.5,NA,0 to 0.040,0 to 0.015,NA,17,NA,NA,NA,0.3 to 0.5,NA,NA,260,NA,810,NA,NA,470,NA,NA,NA,NA,NA,NA,400,NA,NA,NA,NA,NA,NA,NA,NA,NA,NA,NA,NA,NA
EN-1.4590-X2CrNbZr17-Stainless-Steel,200,26,0.28,77,480,270,280,1440,1400,480,26,10,2.9,3.3,11,7.7,2.5,37,120,110,190,14,25,17,18,7,17,79.7 to 83.7,NA,0 to 1.0,NA,0 to 1.0,NA,0 to 0.030,16 to 17.5,NA,0 to 0.040,0 to 0.015,NA,17,0.35 to 0.55,NA,NA,NA,0 to 0.15,NA,190,NA,860,NA,NA,470,NA,NA,NA,NA,NA,NA,310,NA,NA,NA,NA,NA,NA,NA,NA,NA,NA,NA,NA,NA
EN-1.4592-X2CrMoTi29-4-Stainless-Steel,210,23,0.27,82,630,500,310,1460,1410,480,17,11,2.6,3,18,7.7,3.8,52,180,130,610,15,26,23,21,4.6,20,62.6 to 68.4,NA,0 to 1.0,3.5 to 4.5,0 to 1.0,NA,0 to 0.025,28 to 30,NA,0 to 0.030,0 to 0.010,NA,43,NA,0 to 0.045,NA,0.15 to 0.8,NA,NA,340,NA,1100,NA,NA,550,NA,NA,NA,NA,NA,NA,400,NA,NA,NA,NA,NA,NA,NA,NA,NA,NA,NA,NA,NA
EN-1.4595-X1CrNb15-Stainless-Steel,200,29,0.28,76,470,250,280,1450,1400,480,30,10,2.9,3.3,10,7.7,2.4,34,110,110,150,14,25,17,17,8.1,17,81.3 to 85.8,NA,0 to 1.0,NA,0 to 1.0,NA,0 to 0.020,14 to 16,NA,0 to 0.025,0 to 0.015,NA,15,0.2 to 0.6,0 to 0.020,NA,NA,NA,NA,180,NA,810,NA,NA,460,NA,NA,NA,NA,NA,NA,310,NA,NA,NA,NA,NA,NA,NA,NA,NA,NA,NA,NA,NA
EN-1.4600-X2CrMnNiTi12-Stainless-Steel,190,23,0.28,76,580,430,270,1440,1400,480,27,10,2.9,3.4,7,7.7,2,28,100,120,470,14,25,21,20,7.3,21,82 to 87.7,0.3 to 1.0,1.0 to 2.5,NA,0 to 1.0,NA,0 to 0.030,11 to 13,NA,0 to 0.040,0 to 0.015,NA,12,NA,0 to 0.025,NA,0 to 0.35,NA,NA,290,NA,730,NA,NA,420,NA,NA,NA,NA,NA,NA,360,NA,NA,NA,NA,NA,NA,NA,NA,NA,NA,NA,NA,NA
EN-1.4607-X2CrNbTi20-Stainless-Steel,200,21,0.28,77,530,270,290,1440,1400,480,18,10,2.7,3.1,13,7.7,2.8,40,130,91,190,14,25,19,19,4.9,19,75.6 to 81.4,NA,0 to 1.0,NA,0 to 1.0,NA,0 to 0.030,18.5 to 20.5,NA,0 to 0.040,0 to 0.015,NA,20,0 to 1.0,0 to 0.030,NA,0.15 to 0.8,NA,NA,180,NA,930,NA,NA,580,NA,NA,NA,NA,NA,NA,330,NA,NA,NA,NA,NA,NA,NA,NA,NA,NA,NA,NA,NA
EN-1.4611-X2CrTi21-Stainless-Steel,200,21,0.27,78,530,280,290,1440,1390,480,21,11,2.5,3,11,7.7,2.5,36,140,91,190,14,25,19,19,5.7,18,73.3 to 80.8,0 to 0.5,0 to 1.0,0 to 0.5,0 to 1.0,0 to 0.5,0 to 0.030,19 to 22,NA,0 to 0.050,0 to 0.050,NA,21,NA,NA,0 to 0.050,0.2 to 1.0,NA,180,180,NA,970,NA,NA,530,NA,NA,NA,NA,NA,NA,330,NA,NA,NA,NA,NA,NA,NA,NA,NA,NA,NA,NA,NA
EN-1.4613-X2CrTi24-Stainless-Steel,200,21,0.27,79,530,280,290,1430,1390,480,19,11,2.2,2.6,12,7.7,2.6,38,150,91,190,15,25,19,19,5.2,18,70.3 to 77.8,0 to 0.5,0 to 1.0,0 to 0.5,0 to 1.0,0 to 0.5,0 to 0.030,22 to 25,NA,0 to 0.050,0 to 0.050,NA,24,NA,NA,0 to 0.050,0.2 to 1.0,NA,180,180,NA,1050,NA,NA,550,NA,NA,NA,NA,NA,NA,330,NA,NA,NA,NA,NA,NA,NA,NA,NA,NA,NA,NA,NA
EN-1.4621-X2CrNbCu21-Stainless-Steel,200,25,0.27,78,500,270,290,1440,1390,480,21,11,2.6,3.1,14,7.7,2.8,41,140,110,190,14,25,18,18,5.7,17,74.4 to 79.7,NA,0 to 1.0,NA,0 to 1.0,0.1 to 1.0,0 to 0.030,20 to 21.5,NA,0 to 0.040,0 to 0.015,NA,21,0.2 to 1.0,0 to 0.030,NA,NA,NA,NA,190,NA,970,NA,NA,510,NA,NA,NA,NA,NA,NA,320,NA,NA,NA,NA,NA,NA,NA,NA,NA,NA,NA,NA,NA
EN-1.4630-X2CrSiTi15-Stainless-Steel,190,23,0.28,76,480,250,290,1440,1390,480,28,10,2.8,3.3,9.5,7.7,2.5,36,120,92,160,14,25,17,18,7.5,17,77.1 to 86.7,0 to 0.5,0 to 1.0,0 to 0.5,0.2 to 1.5,0 to 0.5,0 to 0.030,13 to 16,NA,0 to 0.050,0 to 0.050,NA,15,0 to 0.5,NA,0 to 1.5,0.15 to 0.8,NA,NA,170,NA,800,NA,NA,520,NA,NA,NA,NA,NA,NA,300,NA,NA,NA,NA,NA,NA,NA,NA,NA,NA,NA,NA,NA
EN-1.4634-X2CrAlSiNb18-Stainless-Steel,200,21,0.28,77,540,280,290,1430,1390,480,21,10,2.5,3,13,7.7,2.9,42,140,93,200,14,25,20,19,5.8,19,74.9 to 81.8,0 to 0.5,0 to 1.0,0 to 0.5,0.2 to 1.5,0 to 0.5,0 to 0.030,17.5 to 18.5,NA,0 to 0.050,0 to 0.050,NA,19,0.3 to 1.0,NA,0.2 to 1.5,NA,NA,NA,180,NA,900,NA,NA,500,NA,NA,NA,NA,NA,NA,340,NA,NA,NA,NA,NA,NA,NA,NA,NA,NA,NA,NA,NA
EN-1.4713-X10CrAlSi7-Stainless-Steel,190,20,0.29,74,520,250,270,1440,1400,480,23,11,2.5,2.9,4.6,7.7,1.7,24,84,84,160,14,25,19,19,6.2,18,88.8 to 93,NA,0 to 1.0,NA,0.5 to 1.0,NA,0 to 0.12,6.0 to 8.0,NA,0 to 0.040,0 to 0.015,NA,7,NA,NA,0.5 to 1.0,NA,NA,170,160,NA,800,NA,NA,370,NA,NA,NA,NA,NA,NA,320,NA,NA,NA,NA,NA,NA,NA,NA,NA,NA,NA,NA,NA
EN-1.4724-X10CrAlSi13-Stainless-Steel,190,16,0.28,75,550,280,290,1430,1390,490,21,11,2.3,2.7,7,7.7,2,28,110,73,210,14,25,20,19,5.6,19,82.2 to 86.6,NA,0 to 1.0,NA,0.7 to 1.4,NA,0 to 0.12,12 to 14,NA,0 to 0.040,0 to 0.015,NA,13,NA,NA,0.7 to 1.2,NA,NA,170,170,NA,850,NA,NA,390,NA,NA,NA,NA,NA,NA,340,NA,NA,NA,NA,NA,NA,NA,NA,NA,NA,NA,NA,NA
EN-1.4736-X3CrAlTi18-2-Stainless-Steel,190,28,0.28,76,580,310,290,1420,1380,490,21,10,2.9,3.4,9,7.6,2.4,35,140,140,250,14,25,21,20,5.6,21,77 to 81.1,NA,0 to 1.0,NA,0 to 1.0,NA,0 to 0.040,17 to 18,NA,0 to 0.040,0 to 0.015,NA,18,NA,NA,1.7 to 2.1,0.2 to 0.8,NA,170,230,NA,1000,NA,NA,500,NA,NA,NA,NA,NA,NA,370,NA,NA,NA,NA,NA,NA,NA,NA,NA,NA,NA,NA,NA
EN-1.4742-X10CrAlSi18-Stainless-Steel,200,17,0.28,77,600,300,290,1420,1380,490,19,11,1.9,2.2,9,7.6,2.2,32,130,84,230,14,25,22,21,5.1,21,77.2 to 81.6,NA,0 to 1.0,NA,0.7 to 1.4,NA,0 to 0.12,17 to 19,NA,0 to 0.040,0 to 0.015,NA,18,NA,NA,0.7 to 1.2,NA,NA,180,180,NA,1000,NA,NA,410,NA,NA,NA,NA,NA,NA,370,NA,NA,NA,NA,NA,NA,NA,NA,NA,NA,NA,NA,NA
EN-1.4749-X18CrN28-Stainless-Steel,200,16,0.27,80,600,320,300,1420,1380,490,17,9.6,2.5,2.9,13,7.6,2.5,36,160,80,250,15,26,22,21,4.6,22,68.5 to 73.7,NA,0 to 1.0,NA,0 to 1.0,NA,0.15 to 0.2,26 to 29,NA,0 to 0.040,0 to 0.015,NA,31,NA,0.15 to 0.25,NA,NA,NA,180,190,NA,1100,NA,NA,450,NA,NA,NA,NA,NA,NA,370,NA,NA,NA,NA,NA,NA,NA,NA,NA,NA,NA,NA,NA
EN-1.4762-X10CrAlSi25-Stainless-Steel,200,13,0.27,78,620,310,300,1410,1370,490,17,10,1.6,1.9,12,7.6,2.5,37,170,67,250,15,26,23,21,4.6,22,69.7 to 75.1,NA,0 to 1.0,NA,0.7 to 1.4,NA,0 to 0.12,23 to 26,NA,0 to 0.040,0 to 0.015,NA,25,NA,NA,1.2 to 1.7,NA,NA,190,180,NA,1150,NA,NA,440,NA,NA,NA,NA,NA,NA,370,NA,NA,NA,NA,NA,NA,NA,NA,NA,NA,NA,NA,NA
UNS-S32803-Stainless-Steel,210,18,0.27,81,680,560,300,1450,1400,480,16,11,2.3,2.6,19,7.7,3.7,53,180,120,760,15,25,25,22,4.4,22,62.9 to 67.1,3.0 to 4.0,0 to 0.5,1.8 to 2.5,0 to 0.55,NA,0 to 0.015,28 to 29,NA,0 to 0.020,0 to 0.0035,NA,36,0.15 to 0.5,0 to 0.020,NA,NA,NA,210,350,NA,1100,NA,NA,510,NA,NA,NA,NA,NA,NA,420,NA,NA,NA,NA,NA,NA,86,NA,NA,NA,NA,NA,NA
UNS-S40910-Stainless-Steel,190,23,0.28,75,430,190,270,1450,1410,480,26,10,2.9,3.3,7,7.8,2,28,94,80,94,14,25,16,16,6.9,16,85 to 89.5,0 to 0.5,0 to 1.0,NA,0 to 1.0,NA,0 to 0.030,10.5 to 11.7,NA,0 to 0.040,0 to 0.020,NA,11,0 to 0.17,0 to 0.030,NA,0 to 0.5,NA,160,130,NA,710,NA,NA,440,NA,NA,NA,NA,NA,NA,270,NA,NA,NA,NA,NA,NA,76,NA,NA,NA,NA,NA,NA
UNS-S40920-Stainless-Steel,190,22,0.28,75,430,190,270,1450,1400,480,26,10,2.9,3.3,6.5,7.7,2,28,94,78,97,14,25,15,16,6.9,15,85.1 to 89.4,0 to 0.5,0 to 1.0,NA,0 to 1.0,NA,0 to 0.030,10.5 to 11.7,NA,0 to 0.040,0 to 0.020,NA,11,0 to 0.1,0 to 0.030,NA,0.15 to 0.5,NA,150,130,NA,710,NA,NA,450,NA,NA,NA,NA,NA,NA,270,NA,NA,NA,NA,NA,NA,77,NA,NA,NA,NA,NA,NA
UNS-S40930-Stainless-Steel,190,23,0.28,75,430,190,270,1450,1410,480,25,10,2.9,3.3,8.5,7.8,2.3,32,94,80,94,14,25,16,16,6.7,16,84.7 to 89.4,0 to 0.5,0 to 1.0,NA,0 to 1.0,NA,0 to 0.030,10.5 to 11.7,NA,0 to 0.040,0 to 0.020,NA,11,0.080 to 0.75,0 to 0.030,NA,0.050 to 0.2,NA,160,130,NA,710,NA,NA,460,NA,NA,NA,NA,NA,NA,270,NA,NA,NA,NA,NA,NA,76,NA,NA,NA,NA,NA,NA
UNS-S40945-Stainless-Steel,190,25,0.28,75,430,230,270,1450,1410,480,26,10,2.9,3.3,8,7.8,2.2,31,94,89,140,14,25,15,16,6.9,15,85.1 to 89.3,0 to 0.5,0 to 1.0,NA,0 to 1.0,NA,0 to 0.030,10.5 to 11.7,NA,0 to 0.040,0 to 0.030,NA,11,0.18 to 0.4,0 to 0.030,NA,0.050 to 0.2,NA,160,160,NA,710,NA,NA,450,NA,NA,NA,NA,NA,NA,270,NA,NA,NA,NA,NA,NA,69,NA,NA,NA,NA,NA,NA
UNS-S40975-Stainless-Steel,190,22,0.28,75,460,310,270,1450,1400,480,26,10,2.9,3.3,6.5,7.8,2,28,95,93,250,14,25,17,17,7,17,84.4 to 89,0.5 to 1.0,0 to 1.0,NA,0 to 1.0,NA,0 to 0.030,10.5 to 11.7,NA,0 to 0.040,0 to 0.030,NA,11,NA,0 to 0.030,NA,0 to 0.75,NA,170,210,NA,710,NA,NA,450,NA,NA,NA,NA,NA,NA,290,NA,NA,NA,NA,NA,NA,81,NA,NA,NA,NA,NA,NA
UNS-S40977-Stainless-Steel,190,21,0.28,76,510,310,270,1440,1400,480,25,10,2.9,3.3,6.5,7.8,1.9,27,97,92,250,14,25,18,18,6.7,18,83.9 to 89.2,0.3 to 1.0,0 to 1.5,NA,0 to 1.0,NA,0 to 0.030,10.5 to 12.5,NA,0 to 0.040,0 to 0.015,NA,12,NA,0 to 0.030,NA,NA,NA,160,200,NA,720,NA,NA,390,NA,NA,NA,NA,NA,NA,320,NA,NA,NA,NA,NA,NA,76,NA,NA,NA,NA,NA,NA
UNS-S41045-Stainless-Steel,190,25,0.28,76,430,230,270,1450,1400,480,29,10,2.9,3.3,8.5,7.8,2.2,31,100,92,140,14,25,16,16,7.8,16,83.8 to 88,0 to 0.5,0 to 1.0,NA,0 to 1.0,NA,0 to 0.030,12 to 13,NA,0 to 0.040,0 to 0.030,NA,13,0 to 0.6,0 to 0.030,NA,NA,NA,160,160,NA,740,NA,NA,430,NA,NA,NA,NA,NA,NA,280,NA,NA,NA,NA,NA,NA,70,NA,NA,NA,NA,NA,NA
UNS-S41050-1.4030-Stainless-Steel,190,25,0.28,76,470,230,270,1440,1400,480,27,10,2.9,3.3,7,7.8,1.9,27,97,98,140,14,25,17,17,7.2,17,84.2 to 88.9,0.6 to 1.1,0 to 1.0,NA,0 to 1.0,NA,0 to 0.040,10.5 to 12.5,NA,0 to 0.045,0 to 0.030,NA,12,NA,0 to 0.1,NA,NA,NA,160,160,NA,720,NA,NA,390,NA,NA,NA,NA,NA,NA,300,NA,NA,NA,NA,NA,NA,77,NA,NA,NA,NA,NA,NA
UNS-S42035-Stainless-Steel,200,18,0.28,77,630,430,280,1450,1400,480,27,10,2.7,3.2,9.5,7.8,2.4,34,110,100,460,14,25,22,21,7.2,22,78.1 to 85,1.0 to 2.5,0 to 1.0,0.2 to 1.2,0 to 1.0,NA,0 to 0.080,13.5 to 15.5,NA,0 to 0.045,0 to 0.030,NA,17,NA,NA,NA,0.3 to 0.5,NA,160,260,NA,810,NA,NA,470,NA,NA,NA,NA,NA,NA,390,NA,NA,NA,NA,NA,NA,76,NA,NA,NA,NA,NA,NA
UNS-S43037-Stainless-Steel,200,25,0.28,77,410,230,280,1440,1400,480,25,10,2.9,3.4,9,7.7,2.3,32,120,88,130,14,25,15,16,6.7,14,77.9 to 83.9,NA,0 to 1.0,NA,0 to 1.0,NA,0 to 0.030,16 to 19,NA,0 to 0.040,0 to 0.030,NA,18,NA,NA,NA,0.1 to 1.0,NA,160,160,NA,880,NA,NA,510,NA,NA,NA,NA,NA,NA,260,NA,NA,NA,NA,NA,NA,77,NA,NA,NA,NA,NA,NA
UNS-S43932-Stainless-Steel,200,25,0.28,77,460,230,280,1440,1400,480,23,10,2.7,3.2,12,7.7,2.7,40,120,96,140,14,25,17,17,6.3,16,76.7 to 83,0 to 0.5,0 to 1.0,NA,0 to 1.0,NA,0 to 0.030,17 to 19,NA,0 to 0.040,0 to 0.030,NA,18,0.2 to 0.75,0 to 0.030,0 to 0.15,0.2 to 0.75,NA,160,160,NA,890,NA,NA,570,NA,NA,NA,NA,NA,NA,300,NA,NA,NA,NA,NA,NA,78,NA,NA,NA,NA,NA,NA
UNS-S43940-Stainless-Steel,200,21,0.28,77,490,280,280,1440,1400,480,25,10,2.9,3.4,12,7.7,2.6,38,120,86,200,14,25,18,18,6.8,18,78.2 to 82.1,NA,0 to 1.0,NA,0 to 1.0,NA,0 to 0.030,17.5 to 18.5,NA,0 to 0.040,0 to 0.015,NA,18,0.3 to 0.6,NA,NA,0.1 to 0.6,NA,160,180,NA,890,NA,NA,540,NA,NA,NA,NA,NA,NA,310,NA,NA,NA,NA,NA,NA,76,NA,NA,NA,NA,NA,NA
UNS-S44330-Stainless-Steel,200,25,0.27,78,440,230,290,1440,1390,480,21,10,2.7,3.1,13,7.7,2.8,40,140,91,140,14,25,16,17,5.7,16,72.5 to 79.7,NA,0 to 1.0,NA,0 to 1.0,0.3 to 0.8,0 to 0.025,20 to 23,NA,0 to 0.040,0 to 0.030,NA,22,0 to 0.8,0 to 0.025,NA,0 to 0.8,NA,160,160,NA,990,NA,NA,560,NA,NA,NA,NA,NA,NA,280,NA,NA,NA,NA,NA,NA,79,NA,NA,NA,NA,NA,NA
UNS-S44401-Stainless-Steel,200,21,0.28,78,480,300,280,1460,1420,470,22,10,2.2,2.6,12,7.8,2.9,40,130,90,230,14,25,17,18,5.9,17,75.1 to 80.6,0 to 1.0,0 to 1.0,1.8 to 2.5,NA,NA,0 to 0.025,17.5 to 19.5,NA,0 to 0.040,0 to 0.030,NA,26,NA,0 to 0.035,NA,0.2 to 0.8,NA,NA,200,NA,930,NA,NA,510,NA,NA,NA,NA,NA,NA,300,NA,NA,NA,NA,NA,NA,NA,NA,NA,NA,NA,NA,NA
UNS-S44535-Stainless-Steel,200,28,0.27,78,450,290,290,1430,1390,480,21,11,2.6,3.1,11,7.7,2.4,34,140,110,200,14,25,16,17,5.6,15,73.2 to 79.6,NA,0.3 to 0.8,NA,0 to 0.5,0 to 0.5,0 to 0.030,20 to 24,NA,0 to 0.050,0 to 0.020,NA,22,NA,NA,0 to 0.5,0.030 to 0.2,NA,170,210,NA,1000,NA,NA,450,NA,NA,NA,NA,NA,NA,290,NA,NA,NA,NA,NA,NA,77,NA,NA,NA,0.040 to 0.2,NA,NA
UNS-S44536-Stainless-Steel,200,22,0.27,78,460,280,290,1440,1390,480,21,11,2.6,3,13,7.7,2.8,41,140,89,200,14,25,17,17,5.6,16,72.8 to 80,0 to 0.5,0 to 1.0,NA,0 to 1.0,NA,0 to 0.015,20 to 23,NA,0 to 0.040,0 to 0.030,NA,22,0.050 to 0.8,0 to 0.015,NA,0 to 0.8,NA,170,190,NA,990,NA,NA,560,NA,NA,NA,NA,NA,NA,290,NA,NA,NA,NA,NA,NA,79,NA,NA,NA,NA,NA,NA
UNS-S44537-Stainless-Steel,200,21,0.27,79,510,360,290,1480,1430,470,21,11,2.6,3,19,7.9,3.4,50,140,95,320,14,25,18,18,5.6,17,69 to 78.6,0 to 0.5,0 to 0.8,NA,0.1 to 0.6,0 to 0.5,0 to 0.030,20 to 24,NA,0 to 0.050,0 to 0.0060,NA,26,0.2 to 1.0,0 to 0.040,0 to 0.1,0.020 to 0.2,NA,180,230,NA,1000,NA,1.0 to 3.0,530,NA,NA,NA,NA,NA,NA,320,NA,NA,NA,NA,NA,NA,80,NA,NA,NA,0.040 to 0.2,NA,NA
UNS-S44625-Stainless-Steel,200,22,0.27,80,590,360,290,1440,1400,480,17,11,2.2,2.6,14,7.7,2.8,39,160,110,310,15,25,21,20,4.6,19,69.4 to 74.3,0 to 0.5,0 to 0.4,0.75 to 1.5,0 to 0.4,0 to 0.2,0 to 0.010,25 to 27.5,NA,0 to 0.020,0 to 0.020,NA,30,NA,0 to 0.015,NA,NA,NA,NA,240,NA,1100,NA,NA,450,NA,NA,NA,NA,NA,NA,370,NA,NA,NA,NA,NA,NA,NA,NA,NA,NA,NA,NA,NA
UNS-S44626-XM-33-Stainless-Steel,200,23,0.27,80,540,350,300,1440,1390,480,17,11,2.3,2.7,14,7.7,2.9,42,160,110,300,15,26,19,19,4.6,18,68.1 to 74.1,0 to 0.5,0 to 0.75,0.75 to 1.5,0 to 0.75,0 to 0.2,0 to 0.060,25 to 27,NA,0 to 0.040,0 to 0.020,NA,30,NA,0 to 0.040,NA,0.2 to 1.0,NA,190,230,NA,1100,NA,NA,560,NA,NA,NA,NA,NA,NA,340,NA,NA,NA,NA,NA,NA,83,NA,NA,NA,NA,NA,NA
UNS-S44627-XM-27-Stainless-Steel,200,24,0.27,80,490,300,290,1440,1400,480,17,11,2.2,2.6,14,7.7,2.9,41,160,100,220,15,25,18,18,4.6,16,69.2 to 74.2,0 to 0.5,0 to 0.4,0.75 to 1.5,0 to 0.4,0 to 0.2,0 to 0.010,25 to 27.5,NA,0 to 0.020,0 to 0.020,NA,30,0.050 to 0.2,0 to 0.015,NA,NA,NA,170,200,51,1100,NA,NA,470,NA,NA,NA,NA,NA,NA,310,NA,NA,NA,NA,NA,NA,79,NA,NA,NA,NA,NA,NA
UNS-S44635-25-4-4-Stainless-Steel,210,23,0.27,81,710,580,300,1460,1420,470,16,11,2.2,2.5,22,7.8,4.4,62,170,150,810,15,25,25,23,4.4,23,61.5 to 68.5,3.5 to 4.5,0 to 1.0,3.5 to 4.5,0 to 0.75,NA,0 to 0.025,24.5 to 26,NA,0 to 0.040,0 to 0.030,NA,39,0.2 to 0.8,0 to 0.035,NA,0.2 to 0.8,NA,240,390,NA,1100,NA,NA,610,NA,NA,NA,NA,NA,NA,450,NA,NA,24,NA,NA,NA,NA,NA,NA,NA,NA,NA,NA
UNS-S44660-26-3-3-Stainless-Steel,210,20,0.27,81,660,510,300,1460,1410,480,17,11,2.5,2.9,21,7.7,4.3,61,180,120,640,15,25,24,22,4.5,21,60.4 to 71,1.0 to 3.5,0 to 1.0,3.0 to 4.0,0 to 1.0,NA,0 to 0.030,25 to 28,NA,0 to 0.040,0 to 0.030,NA,38,0.2 to 1.0,0 to 0.040,NA,0.2 to 1.0,NA,210,330,NA,1100,NA,NA,640,NA,NA,NA,NA,NA,NA,410,NA,NA,NA,NA,NA,NA,88,NA,NA,NA,NA,NA,NA
UNS-S44700-29-4-Stainless-Steel,210,23,0.27,82,600,450,300,1460,1410,480,NA,11,NA,NA,18,7.8,3.6,49,180,120,480,15,25,21,20,NA,19,64.9 to 68.5,0 to 0.15,0 to 0.3,3.5 to 4.2,0 to 0.2,0 to 0.15,0 to 0.010,28 to 30,NA,0 to 0.025,0 to 0.020,NA,42,NA,0 to 0.020,NA,NA,NA,200,300,45,1100,NA,NA,460,NA,NA,NA,NA,NA,NA,380,NA,NA,17,NA,NA,NA,NA,NA,NA,NA,NA,NA,NA
UNS-S44725-Stainless-Steel,200,22,0.27,81,500,310,290,1450,1410,480,17,11,2.4,2.8,15,7.7,3.1,44,170,99,240,15,25,18,18,4.6,16,67.6 to 73.5,0 to 0.3,0 to 0.4,1.5 to 2.5,0 to 0.040,NA,0 to 0.015,25 to 28.5,NA,0 to 0.040,0 to 0.020,NA,33,0 to 0.26,0 to 0.018,NA,0 to 0.26,NA,180,210,NA,1100,NA,NA,500,NA,NA,NA,NA,NA,NA,320,NA,NA,NA,NA,NA,NA,84,NA,NA,NA,NA,NA,NA
UNS-S44735-29-4C-Stainless-Steel,210,21,0.27,82,630,460,310,1460,1420,480,NA,11,NA,NA,21,7.7,4.4,61,180,120,520,15,26,23,21,NA,20,60.7 to 68.4,0 to 1.0,0 to 1.0,3.6 to 4.2,0 to 1.0,NA,0 to 0.030,28 to 30,NA,0 to 0.040,0 to 0.030,NA,42,0.2 to 1.0,0 to 0.045,NA,0.2 to 1.0,NA,220,300,NA,1100,NA,NA,650,NA,NA,NA,NA,NA,NA,390,NA,NA,22,NA,NA,NA,NA,NA,NA,NA,NA,NA,NA
UNS-S44800-29-4-2-Stainless-Steel,210,23,0.27,82,590,450,300,1460,1410,480,17,11,2.6,3,19,7.8,3.8,52,190,120,480,15,25,21,20,4.6,19,62.6 to 66.5,2.0 to 2.5,0 to 0.3,3.5 to 4.2,0 to 0.2,0 to 0.15,0 to 0.010,28 to 30,NA,0 to 0.025,0 to 0.020,NA,42,NA,0 to 0.020,NA,NA,NA,190,300,45,1100,NA,NA,460,NA,NA,NA,NA,NA,NA,370,NA,NA,18,NA,NA,NA,NA,NA,NA,NA,NA,NA,NA
UNS-S46800-Stainless-Steel,200,25,0.28,77,470,230,290,1440,1400,480,23,11,2.8,3.3,12,7.7,2.6,37,130,98,130,14,25,17,18,6.1,16,76.5 to 81.8,0 to 0.5,0 to 1.0,NA,0 to 1.0,NA,0 to 0.030,18 to 20,NA,0 to 0.040,0 to 0.030,NA,19,0.1 to 0.6,0 to 0.030,NA,0.070 to 0.3,NA,180,160,NA,920,NA,NA,500,NA,NA,NA,NA,NA,NA,300,NA,NA,NA,NA,NA,NA,79,NA,NA,NA,NA,NA,NA
AISI-403-S40300-Stainless-Steel,190,16 to 25,0.28,76,530 to 780,280 to 570,270,1450,1400,480,28,9.9,2.9,3.3,6.5,7.8,1.9,27,99,110 to 120,210 to 840,14,25,19 to 28,19 to 24,7.6,20 to 29,84.7 to 88.5,0 to 0.6,0 to 1.0,NA,0 to 0.5,NA,0 to 0.15,11.5 to 13,NA,0 to 0.040,0 to 0.030,NA,12,NA,NA,NA,NA,NA,190 to 240,200 to 340,47 to 50,740,NA,NA,390,NA,NA,NA,NA,NA,NA,340 to 480,NA,NA,NA,NA,NA,NA,83,NA,NA,NA,NA,NA,NA
AISI-410-S41000-Stainless-Steel,190,16 to 22,0.28,76,520 to 770,290 to 580,270,1530,1480,480,30,11,2.9,3.3,7,7.7,1.9,27,100,97 to 110,210 to 860,14,25,19 to 28,19 to 24,8.1,18 to 26,83.5 to 88.4,0 to 0.75,0 to 1.0,NA,0 to 1.0,NA,0.080 to 0.15,11.5 to 13.5,NA,0 to 0.040,0 to 0.030,NA,13,NA,NA,NA,NA,NA,190 to 240,190 to 350,47 to 48,710,NA,NA,390,NA,NA,NA,NA,NA,NA,330 to 470,NA,NA,NA,NA,NA,NA,NA,-150,NA,NA,NA,NA,NA
AISI-410Cb-XM-30-S41040-Stainless-Steel,190,15,0.28,76,550 to 960,310 to 790,270,1450,1400,480,27,10,2.9,3.3,7.5,7.7,2,29,97,70 to 130,240 to 1600,14,25,20 to 35,19 to 28,7.3,20 to 35,84.5 to 89,NA,0 to 1.0,NA,0 to 1.0,NA,0 to 0.18,11 to 13,NA,0 to 0.040,0 to 0.030,NA,12,0.050 to 0.3,NA,NA,NA,NA,200 to 270,180 to 460,50 to 51,730,NA,NA,410,NA,NA,NA,NA,NA,NA,340 to 590,NA,NA,NA,NA,NA,NA,NA,NA,NA,NA,NA,NA,NA
AISI-410S-S41008-Stainless-Steel,190,25,0.28,76,480,250,270,1440,1400,480,30,11,2.9,3.3,7,7.7,1.9,27,100,100,170,14,25,17,18,8.1,17,83.8 to 88.5,0 to 0.6,0 to 1.0,NA,0 to 1.0,NA,0 to 0.080,11.5 to 13.5,NA,0 to 0.040,0 to 0.030,NA,13,NA,NA,NA,NA,NA,160,180,50,740,NA,NA,390,NA,NA,NA,NA,NA,NA,310,NA,NA,NA,NA,NA,NA,78,NA,NA,NA,NA,NA,NA
AISI-414-S41400-Stainless-Steel,190,17,0.28,76,900 to 960,700 to 790,280,1440,1400,480,25,10,2.5,2.9,8,7.8,2.1,29,100,140 to 150,1260 to 1590,14,25,32 to 34,27 to 28,6.7,33 to 35,81.8 to 87.3,1.3 to 2.5,0 to 1.0,NA,0 to 1.0,NA,0 to 0.15,11.5 to 13.5,NA,0 to 0.040,0 to 0.030,NA,13,NA,NA,NA,NA,NA,NA,430 to 480,50,750,NA,NA,390,NA,NA,NA,NA,NA,NA,550 to 590,NA,NA,NA,NA,NA,NA,NA,NA,NA,NA,NA,NA,NA
AISI-415-S41500-Stainless-Steel,200,17,0.28,76,900,700,270,1450,1400,480,24,10,2.7,3.1,11,7.8,2.5,35,110,140,1250,14,25,32,26,6.4,33,77.8 to 84,3.5 to 5.5,0.5 to 1.0,0.5 to 1.0,0 to 0.6,NA,0 to 0.050,11.5 to 14,NA,0 to 0.030,0 to 0.030,NA,15,NA,NA,NA,NA,NA,260,430,50,780,NA,NA,390,NA,NA,NA,NA,NA,NA,550,NA,NA,28,NA,NA,NA,NA,NA,NA,NA,NA,NA,NA
AISI-416-S41600-Stainless-Steel,190,13 to 31,0.28,76,510 to 800,290 to 600,270,1530,1480,480,30,9.9,2.9,3.3,7,7.7,1.9,27,100,98 to 140,220 to 940,14,25,18 to 29,18 to 25,8.1,19 to 30,83.2 to 87.9,NA,0 to 1.3,NA,0 to 1.0,NA,0 to 0.15,12 to 14,NA,0 to 0.060,0.15 to 0.35,NA,13,NA,NA,NA,NA,NA,230 to 320,230 to 340,NA,680,NA,NA,390,NA,NA,NA,NA,NA,NA,340 to 480,NA,NA,NA,NA,NA,NA,NA,NA,NA,NA,NA,NA,NA
AISI-416Se-S41623-Stainless-Steel,190,23,0.28,76,540,310,270,1440,1400,480,30,10,2.9,3.3,8,7.7,1.9,27,100,110,250,14,25,20,19,8.1,20,83.1 to 87.9,NA,0 to 1.3,NA,0 to 1.0,NA,0 to 0.15,12 to 14,NA,0 to 0.060,0 to 0.060,NA,13,NA,NA,NA,NA,NA,230,210,50,760,NA,NA,390,0.15 to 0.35,NA,NA,NA,NA,NA,340,NA,NA,NA,NA,NA,NA,NA,NA,NA,NA,NA,NA,NA
AISI-418-Alloy-615-S41800-Stainless-Steel,200,17,0.28,77,1100,850,270,1500,1460,470,25,10,2.8,3.1,15,8,2.9,41,110,170,1830,14,24,38,29,6.7,40,78.5 to 83.6,1.8 to 2.2,0 to 0.5,0 to 0.5,0 to 0.5,NA,0.15 to 0.2,12 to 14,NA,0 to 0.040,0 to 0.030,NA,19,NA,NA,NA,NA,NA,330,520,50,770,NA,2.5 to 3.5,390,NA,NA,NA,NA,NA,NA,680,NA,NA,NA,NA,NA,NA,NA,NA,NA,NA,NA,NA,NA
AISI-420-S42000-Stainless-Steel,190,8.0 to 15,0.28,76,690 to 1720,380 to 1310,280,1510,1450,480,27,10,3,3.5,7.5,7.7,2,28,100,88 to 130,380 to 4410,14,25,25 to 62,22 to 41,7.3,25 to 62,82.3 to 87.9,0 to 0.75,0 to 1.0,0 to 0.5,0 to 1.0,NA,0.15 to 0.4,12 to 14,NA,0 to 0.040,0 to 0.030,NA,14,NA,NA,NA,NA,NA,190,220 to 670,NA,620,NA,NA,390,NA,NA,NA,NA,NA,NA,420 to 1010,NA,NA,NA,NA,NA,NA,84,NA,NA,NA,NA,NA,NA
AISI-420F-S42020-Stainless-Steel,190,18,0.28,76,740,430,270,1440,1390,480,25,10,3.1,3.7,7,7.7,2,28,100,120,480,14,25,27,23,6.8,27,82.4 to 87.6,NA,0 to 1.3,0 to 0.5,0 to 1.0,NA,0.3 to 0.4,12 to 14,NA,0 to 0.060,0.15 to 0.35,NA,14,NA,NA,NA,NA,NA,230,270,NA,760,NA,NA,390,NA,NA,NA,NA,NA,NA,460,NA,NA,NA,NA,NA,NA,NA,NA,NA,NA,NA,NA,NA
AISI-422-Alloy-616-S42200-Stainless-Steel,200,15 to 17,0.28,76,910 to 1080,670 to 870,270,1480,1470,470,24,10,4.7,5.3,11,7.9,3.1,44,100,140 to 150,1140 to 1910,14,25,32 to 38,26 to 30,6.4,33 to 39,81.9 to 85.8,0.5 to 1.0,0.5 to 1.0,0.9 to 1.3,0 to 0.5,NA,0.2 to 0.25,11 to 12.5,0.2 to 0.3,0 to 0.025,0 to 0.025,NA,17,NA,NA,NA,NA,NA,260 to 330,410 to 500,34 to 40,650,NA,0.9 to 1.3,380,NA,NA,NA,NA,NA,NA,560 to 660,NA,NA,21,NA,NA,NA,NA,NA,NA,NA,NA,NA,NA
AISI-431-S43100-Stainless-Steel,200,15 to 17,0.28,77,890 to 1380,710 to 1040,280,1510,1450,480,26,12,2.6,3,9,7.7,2.2,31,120,140 to 180,1270 to 2770,14,25,32 to 50,27 to 36,7,28 to 43,78.2 to 83.8,1.3 to 2.5,0 to 1.0,NA,0 to 1.0,NA,0 to 0.2,15 to 17,NA,0 to 0.040,0 to 0.030,NA,16,NA,NA,NA,NA,NA,250,430 to 610,NA,850,NA,NA,400,NA,NA,NA,NA,NA,NA,550 to 840,NA,NA,26,NA,NA,NA,NA,NA,NA,NA,NA,NA,NA
AISI-440A-S44002-Stainless-Steel,200,5.0 to 20,0.28,77,730 to 1790,420 to 1650,280,1480,1370,480,23,10,2.5,2.9,9,7.7,2.2,31,120,87 to 120,NA,14,25,26 to 65,23 to 43,6.2,26 to 65,78.4 to 83.4,NA,0 to 1.0,0 to 0.75,0 to 1.0,NA,0.6 to 0.75,16 to 18,NA,0 to 0.040,0 to 0.015,NA,18,NA,NA,NA,NA,NA,NA,270 to 790,NA,760,NA,NA,400,NA,NA,NA,NA,NA,NA,450 to 1040,NA,NA,NA,NA,NA,NA,NA,NA,NA,NA,NA,NA,NA
AISI-440B-S44003-Stainless-Steel,200,3.0 to 18,0.28,77,740 to 1930,430 to 1860,280,1480,1370,480,23,10,2.5,2.9,9,7.7,2.2,31,120,57 to 110,NA,14,25,27 to 70,24 to 45,6.1,27 to 70,78.2 to 83.3,NA,0 to 1.0,0 to 0.75,0 to 1.0,NA,0.75 to 1.0,16 to 18,NA,0 to 0.040,0 to 0.015,NA,18,NA,NA,NA,NA,NA,NA,260 to 850,NA,870,NA,NA,390,NA,NA,NA,NA,NA,NA,460 to 1110,NA,NA,NA,NA,NA,NA,NA,NA,NA,NA,NA,NA,NA
AISI-440C-S44004-Stainless-Steel,200,2.0 to 14,0.28,76,710 to 1970,450 to 1900,280,1480,1370,480,22,10,2.4,2.8,9,7.7,2.2,31,120,39 to 88,NA,14,25,26 to 71,23 to 46,6,26 to 71,78 to 83.1,NA,0 to 1.0,0 to 0.75,0 to 1.0,NA,1.0 to 1.2,16 to 18,NA,0 to 0.040,0 to 0.015,NA,18,NA,NA,NA,NA,NA,NA,260 to 840,NA,870,NA,NA,390,NA,NA,NA,NA,NA,NA,430 to 1120,NA,NA,NA,NA,NA,NA,NA,NA,NA,NA,NA,NA,NA
ASTM-A182-Grade-F6b-S41026-Stainless-Steel,190,18,0.28,76,850,710,280,1450,1400,480,25,10,2.8,3.2,8,7.8,2.2,30,100,140,1280,14,25,30,26,6.7,31,81.2 to 87.1,1.0 to 2.0,0 to 1.0,0.4 to 0.6,0 to 1.0,0 to 0.5,0 to 0.15,11.5 to 13.5,NA,0 to 0.020,0 to 0.020,NA,14,NA,NA,NA,NA,NA,260,440,51,750,NA,NA,390,NA,NA,NA,NA,NA,NA,530,NA,NA,NA,NA,NA,NA,NA,NA,NA,NA,NA,NA,NA
EN-1.3541-X47Cr14-Stainless-Bearing-Steel,190,NA,0.28,76,710,NA,270,1440,1390,480,30,10,3,3.5,7,7.7,1.9,27,100,NA,NA,14,25,26,23,8.1,26,83.4 to 87.5,NA,0 to 1.0,NA,0 to 1.0,NA,0.43 to 0.5,12.5 to 14.5,NA,0 to 0.040,0 to 0.030,NA,14,NA,NA,NA,NA,NA,220,NA,NA,770,NA,NA,390,NA,NA,NA,NA,NA,NA,NA,NA,NA,NA,NA,NA,NA,NA,NA,NA,NA,NA,NA,NA
EN-1.3542-X65Cr14-Stainless-Bearing-Steel,190,NA,0.28,76,720,NA,270,1440,1390,480,29,10,3.1,3.6,7.5,7.7,2,29,100,NA,NA,14,25,26,23,7.9,26,82.7 to 87.5,NA,0 to 1.0,0 to 0.75,0 to 1.0,NA,0.6 to 0.7,12.5 to 14.5,NA,0 to 0.040,0 to 0.030,NA,15,NA,NA,NA,NA,NA,220,NA,NA,770,NA,NA,380,NA,NA,NA,NA,NA,NA,NA,NA,NA,NA,NA,NA,NA,NA,NA,NA,NA,NA,NA,NA
EN-1.3543-X108CrMo17-Stainless-Bearing-Steel,200,NA,0.28,76,730,NA,280,1430,1390,480,22,10,2.5,3,9,7.7,2.3,32,120,NA,NA,14,25,27,24,6.1,26,79.1 to 83.6,NA,0 to 1.0,0.4 to 0.8,0 to 1.0,NA,1.0 to 1.2,16 to 18,NA,0 to 0.040,0 to 0.030,NA,19,NA,NA,NA,NA,NA,220,NA,NA,870,NA,NA,390,NA,NA,NA,NA,NA,NA,NA,NA,NA,NA,NA,NA,NA,NA,NA,NA,NA,NA,NA,NA
EN-1.3549-X89CrMoV18-1-Stainless-Bearing-Steel,200,NA,0.28,77,730,NA,280,1430,1390,480,21,10,2.3,2.7,10,7.7,2.6,37,130,NA,NA,14,25,27,24,5.6,26,77.5 to 82,NA,0 to 1.0,0.9 to 1.3,0 to 1.0,NA,0.85 to 1.0,17 to 19,0.070 to 0.12,0 to 0.040,0 to 0.030,NA,22,NA,NA,NA,NA,NA,220,NA,NA,910,NA,NA,400,NA,NA,NA,NA,NA,NA,NA,NA,NA,NA,NA,NA,NA,NA,NA,NA,NA,NA,NA,NA
EN-1.4005-X12CrS13-Stainless-Steel,190,13 to 21,0.28,76,630 to 750,370 to 500,270,1440,1400,480,30,10,2.9,3.3,7,7.7,2,28,100,90 to 110,350 to 650,14,25,23 to 27,21 to 24,8.1,23 to 27,82.4 to 87.8,NA,0 to 1.5,0 to 0.6,0 to 1.0,NA,0.060 to 0.15,12 to 14,NA,0 to 0.040,0.15 to 0.35,NA,14,NA,NA,NA,NA,NA,NA,240 to 290,NA,760,NA,NA,390,NA,NA,NA,NA,NA,NA,390 to 450,NA,NA,NA,NA,NA,NA,NA,NA,NA,NA,NA,NA,NA
EN-1.4006-X12Cr13-Stainless-Steel,190,16 to 23,0.28,76,590 to 750,230 to 510,270,1440,1400,480,30,11,2.9,3.3,7,7.7,1.9,27,100,99 to 110,140 to 660,14,25,21 to 27,20 to 24,8.1,21 to 26,83.1 to 88.4,0 to 0.75,0 to 1.5,NA,0 to 1.0,NA,0.080 to 0.15,11.5 to 13.5,NA,0 to 0.040,0 to 0.015,NA,13,NA,NA,NA,NA,NA,NA,150 to 300,NA,740,NA,NA,390,NA,NA,NA,NA,NA,NA,370 to 460,NA,NA,NA,NA,NA,NA,NA,NA,NA,NA,NA,NA,NA
EN-1.4021-X20Cr13-Stainless-Steel,190,11 to 17,0.28,76,630 to 880,390 to 670,270,1440,1400,480,30,11,2.9,3.3,7,7.7,1.9,27,100,88 to 110,400 to 1160,14,25,23 to 31,21 to 26,8.1,22 to 31,83.2 to 87.8,NA,0 to 1.5,NA,0 to 1.0,NA,0.16 to 0.25,12 to 14,NA,0 to 0.040,0 to 0.015,NA,13,NA,NA,NA,NA,NA,NA,240 to 380,NA,760,NA,NA,390,NA,NA,NA,NA,NA,NA,390 to 530,NA,NA,NA,NA,NA,NA,NA,NA,NA,NA,NA,NA,NA
EN-1.4024-X15Cr13-Stainless-Steel,190,15 to 22,0.28,76,590 to 750,330 to 510,270,1440,1400,480,30,11,2.9,3.3,7,7.7,1.9,27,100,98 to 110,280 to 660,14,25,21 to 27,20 to 24,8.1,21 to 26,83.8 to 87.9,NA,0 to 1.0,NA,0 to 1.0,NA,0.12 to 0.17,12 to 14,NA,0 to 0.040,0 to 0.015,NA,13,NA,NA,NA,NA,NA,NA,220 to 300,NA,760,NA,NA,390,NA,NA,NA,NA,NA,NA,370 to 460,NA,NA,NA,NA,NA,NA,NA,NA,NA,NA,NA,NA,NA
EN-1.4028-X30Cr13-Stainless-Steel,190,11 to 17,0.28,76,660 to 930,390 to 730,270,1440,1400,480,30,11,2.8,3.2,7,7.7,1.9,27,100,94 to 96,380 to 1360,14,25,24 to 33,22 to 27,8.1,23 to 32,83.1 to 87.7,NA,0 to 1.5,NA,0 to 1.0,NA,0.26 to 0.35,12 to 14,NA,0 to 0.040,0 to 0.015,NA,13,NA,NA,NA,NA,NA,NA,230 to 400,NA,760,NA,NA,390,NA,NA,NA,NA,NA,NA,410 to 550,NA,NA,NA,NA,NA,NA,NA,NA,NA,NA,NA,NA,NA
EN-1.4029-X29CrS13-Stainless-Steel,190,10 to 20,0.28,76,700 to 930,410 to 740,270,1440,1400,480,30,10,3.1,3.7,7,7.7,2,28,100,89 to 120,440 to 1410,14,25,25 to 33,23 to 27,8.1,26 to 34,82.8 to 87.6,NA,0 to 1.5,0 to 0.6,0 to 1.0,NA,0.25 to 0.32,12 to 13.5,NA,0 to 0.040,0.15 to 0.25,NA,14,NA,NA,NA,NA,NA,NA,270 to 400,NA,750,NA,NA,390,NA,NA,NA,NA,NA,NA,440 to 550,NA,NA,NA,NA,NA,NA,NA,NA,NA,NA,NA,NA,NA
EN-1.4031-X39Cr13-Stainless-Steel,190,11 to 13,0.28,76,670 to 900,390 to 730,280,1440,1400,480,30,11,3.1,3.7,7,7.7,1.9,27,100,77 to 94,380 to 1360,14,25,24 to 32,22 to 27,8.1,23 to 32,83 to 87.1,NA,0 to 1.0,NA,0 to 1.0,NA,0.36 to 0.42,12.5 to 14.5,NA,0 to 0.040,0 to 0.015,NA,14,NA,NA,NA,NA,NA,NA,220 to 400,NA,770,NA,NA,390,NA,NA,NA,NA,NA,NA,400 to 540,NA,NA,NA,NA,NA,NA,NA,NA,NA,NA,NA,NA,NA
EN-1.4034-X46Cr13-Stainless-Steel,190,11 to 14,0.28,76,690 to 900,390 to 730,270,1440,1390,480,30,11,3.1,3.7,7,7.7,2,27,100,81 to 94,400 to 1370,14,25,25 to 32,22 to 27,8.1,24 to 32,83 to 87.1,NA,0 to 1.0,NA,0 to 1.0,NA,0.43 to 0.5,12.5 to 14.5,NA,0 to 0.040,0 to 0.015,NA,14,NA,NA,NA,NA,NA,NA,230 to 400,NA,770,NA,NA,390,NA,NA,NA,NA,NA,NA,420 to 540,NA,NA,NA,NA,NA,NA,NA,NA,NA,NA,NA,NA,NA
EN-1.4035-X46CrS13-Stainless-Steel,190,18,0.28,76,690,400,270,1430,1390,480,29,10,3,3.5,7,7.7,2,27,100,110,420,14,25,25,22,7.8,25,82.1 to 86.9,NA,0 to 2.0,NA,0 to 1.0,NA,0.43 to 0.5,12.5 to 14,NA,0 to 0.040,0.15 to 0.35,NA,13,NA,NA,NA,NA,NA,220,250,NA,760,NA,NA,380,NA,NA,NA,NA,NA,NA,430,NA,NA,NA,NA,NA,NA,NA,NA,NA,NA,NA,NA,NA
EN-1.4057-X17CrNi16-2-Stainless-Steel,200,11 to 17,0.28,77,840 to 980,530 to 790,280,1440,1390,480,25,10,2.5,2.9,9.5,7.7,2.2,32,120,96 to 130,700 to 1610,14,25,30 to 35,26 to 28,6.7,30 to 35,77.7 to 83.4,1.5 to 2.5,0 to 1.5,NA,0 to 1.0,NA,0.12 to 0.22,15 to 17,NA,0 to 0.040,0 to 0.015,NA,16,NA,NA,NA,NA,NA,NA,320 to 430,NA,850,16 to 21,NA,400,NA,NA,NA,NA,NA,NA,520 to 580,NA,NA,NA,NA,NA,NA,NA,NA,NA,NA,NA,NA,NA
EN-1.4104-X14CrMoS17-Stainless-Steel,200,11 to 23,0.28,77,630 to 750,350 to 560,280,1440,1390,480,25,10,2.5,2.9,8.5,7.7,2.2,30,120,77 to 120,310 to 800,14,25,23 to 27,21 to 24,6.7,22 to 27,78.8 to 84.1,NA,0 to 1.5,0.2 to 0.6,0 to 1.0,NA,0.1 to 0.17,15.5 to 17.5,NA,0 to 0.040,0.15 to 0.35,NA,18,NA,NA,NA,NA,NA,NA,230 to 310,NA,860,NA,NA,410,NA,NA,NA,NA,NA,NA,400 to 450,NA,NA,NA,NA,NA,NA,NA,NA,NA,NA,NA,NA,NA
EN-1.4109-X70CrMo15-Stainless-Steel,200,19,0.28,76,770,420,280,1440,1400,480,30,10,2.7,3.1,8.5,7.7,2.2,30,110,120,460,14,25,28,24,8.1,28,80.7 to 85,NA,0 to 1.0,0.4 to 0.8,0 to 0.7,NA,0.6 to 0.75,14 to 16,NA,0 to 0.040,0 to 0.015,NA,17,NA,NA,NA,NA,NA,250,270,NA,820,NA,NA,390,NA,NA,NA,NA,NA,NA,480,NA,NA,NA,NA,NA,NA,NA,NA,NA,NA,NA,NA,NA
EN-1.4110-X55CrMo14-Stainless-Steel,190,11 to 14,0.28,76,770 to 1720,430 to 1330,280,1440,1400,480,30,11,2.8,3.2,8,7.7,2.3,33,110,90 to 180,480 to 4550,14,25,28 to 62,24 to 41,8.1,27 to 60,81.4 to 86,NA,0 to 1.0,0.5 to 0.8,0 to 1.0,NA,0.48 to 0.6,13 to 15,0 to 0.15,0 to 0.040,0 to 0.015,NA,16,NA,NA,NA,NA,NA,NA,250 to 730,NA,790,NA,NA,390,NA,NA,NA,NA,NA,NA,470 to 1030,NA,NA,NA,NA,NA,NA,NA,NA,NA,NA,NA,NA,NA
EN-1.4112-X90CrMoV18-Stainless-Steel,200,20,0.28,77,750,430,280,1430,1390,480,15,10,2.2,2.5,10,7.7,2.6,37,130,130,480,14,25,27,24,4.1,26,76.6 to 81.2,NA,0 to 1.0,0.9 to 1.3,0 to 1.0,NA,0.85 to 1.0,17 to 19,0.070 to 0.12,0 to 0.040,0 to 0.015,NA,22,NA,NA,NA,NA,NA,230,280,NA,910,NA,NA,400,NA,NA,NA,NA,NA,NA,470,NA,NA,NA,NA,NA,NA,NA,NA,NA,NA,NA,NA,NA
EN-1.4116-X50CrMoV15-Stainless-Steel,200,14,0.28,76,750,430,280,1440,1400,480,30,11,2.7,3.1,8,7.7,2.5,36,110,87,470,14,25,27,24,8.1,26,81.3 to 85,NA,0 to 1.0,0.5 to 0.8,0 to 1.0,NA,0.45 to 0.55,14 to 15,0.1 to 0.2,0 to 0.040,0 to 0.015,NA,18,NA,0 to 0.15,NA,NA,NA,240,240,NA,800,NA,NA,390,NA,NA,NA,NA,NA,NA,450,NA,NA,NA,NA,NA,NA,88,NA,NA,NA,NA,NA,NA
EN-1.4122-X39CrMo17-1-Stainless-Steel,200,14,0.28,77,790 to 850,450 to 630,280,1440,1400,480,15,10,2.2,2.5,9.5,7.7,2.4,33,120,93 to 110,520 to 1000,14,25,28 to 31,25 to 26,4,28 to 30,77.2 to 83.4,0 to 1.0,0 to 1.5,0.8 to 1.3,0 to 1.0,NA,0.33 to 0.45,15.5 to 17.5,NA,0 to 0.040,0 to 0.015,NA,20,NA,NA,NA,NA,NA,NA,260 to 360,NA,870,NA,NA,400,NA,NA,NA,NA,NA,NA,480 to 520,NA,NA,NA,NA,NA,NA,NA,NA,NA,NA,NA,NA,NA
