Repository: dovahkiin0022/dummy_group_repository

# dummy_group_repositiory
Reinhart group project template

# Problem Statement

## Data files
* `data/hw5-iron-alloy.csv`: a tabulated data file for about 1300 different iron alloys and their properties

## Objective
We want to predict the `Ultimate Tensile Strength` of alloys as a function of their composition.

## Note about creating yml files
You may want to leave the requirements very loosely defined so conda can locate correct dependencies on different platforms. This is achieved using the `--from-history` flag, like so:
`conda env export -n dummy_repository -f environment.yml --from-history`

File: data/hw5-iron-alloy.csv (part 12 of 12)
Names,"Elastic (Young's, Tensile) Modulus",Elongation at Break,Poisson's Ratio,Shear Modulus,Tensile Strength: Ultimate (UTS),Tensile Strength: Yield (Proof),Latent Heat of Fusion,Melting Completion (Liquidus),Melting Onset (Solidus),Specific Heat Capacity,Thermal Conductivity,Thermal Expansion,Electrical Conductivity: Equal Volume,Electrical Conductivity: Equal Weight (Specific),Base Metal Price,Density,Embodied Carbon,Embodied Energy,Embodied Water,Resilience: Ultimate (Unit Rupture Work),Resilience: Unit (Modulus of Resilience),Stiffness to Weight: Axial,Stiffness to Weight: Bending,Strength to Weight: Axial,Strength to Weight: Bending,Thermal Diffusivity,Thermal Shock Resistance,Iron (Fe)Fe,Nickel (Ni)Ni,Manganese (Mn)Mn,Molybdenum (Mo)Mo,Silicon (Si)Si,Copper (Cu)Cu,Carbon (C)C,Chromium (Cr)Cr,Vanadium (V)V,Phosphorus (P)P,Sulfur (S)S,Residualsres.,PREN (Pitting Resistance),Niobium (Nb)Nb,Nitrogen (N)N,Aluminum (Al)Al,Titanium (Ti)Ti,Zirconium (Zr)Zr,Brinell Hardness,Fatigue Strength,Reduction in Area,Maximum Temperature: Mechanical,Impact Strength: V-Notched Charpy,Tungsten (W)W,Maximum Temperature: Corrosion,Selenium (Se)Se,Cobalt (Co)Co,Magnesium (Mg)Mg,Tin (Sn)Sn,Arsenic (As)As,Fracture Toughness,Shear Strength,Compressive (Crushing) Strength,Curie Temperature,Rockwell C Hardness,Calcium (Ca)Ca,Boron (B)B,Oxygen (O)O,Rockwell B Hardness,Calomel Potential,Tantalum (Ta)Ta,Cerium (Ce)Ce,Lanthanum (La)La,Lead (Pb)Pb,Zinc (Zn)Zn
EN-1.4123-X40CrMoVN16-2-Stainless-Bearing-Steel,200,NA,0.28,77,720 to 810,NA,280,1450,1410,480,23,10,2.4,2.8,10,7.7,4.2,62,120,NA,NA,14,25,26 to 29,23 to 25,6.3,26 to 29,76.7 to 84.6,0 to 0.5,0 to 1.0,1.0 to 2.5,0 to 1.0,NA,0.35 to 0.5,14 to 16.5,0 to 1.5,0 to 0.040,0 to 0.030,NA,24,NA,0.1 to 0.3,NA,NA,NA,220 to 250,NA,NA,840,NA,NA,390,NA,NA,NA,NA,NA,NA,NA,NA,NA,NA,NA,NA,NA,NA,NA,NA,NA,NA,NA,NA
EN-1.4125-X105CrMo17-Stainless-Steel,200,19,0.28,77,800,470,280,1430,1390,480,15,10,2.2,2.5,9,7.7,2.3,32,120,130,570,14,25,29,25,4.1,29,78 to 82.7,NA,0 to 1.0,0.4 to 0.8,0 to 1.0,NA,1.0 to 1.2,16 to 18,NA,0 to 0.040,0 to 0.015,NA,19,NA,NA,NA,NA,NA,250,300,NA,870,NA,NA,390,NA,NA,NA,NA,NA,NA,500,NA,NA,NA,NA,NA,NA,NA,NA,NA,NA,NA,NA,NA
EN-1.4150-X53CrSiMoVN16-2-Stainless-Steel,190,20,0.28,76,730,430,290,1420,1380,490,23,10,2.4,2.8,8.5,7.6,2.8,42,120,120,470,14,25,27,24,6.2,27,79 to 82.8,0 to 0.4,0 to 0.8,0.2 to 0.4,1.3 to 1.7,NA,0.45 to 0.6,15 to 16.5,0.2 to 0.4,0 to 0.030,0 to 0.010,NA,19,NA,0.050 to 0.2,NA,NA,NA,220,270,NA,840,NA,NA,390,NA,NA,NA,NA,NA,NA,460,NA,NA,NA,NA,NA,NA,NA,NA,NA,NA,NA,NA,NA
EN-1.4313-X3CrNiMo13-4-Stainless-Steel,200,12 to 17,0.28,76,750 to 1000,580 to 910,280,1450,1400,480,25,10,2.9,3.3,10,7.8,2.4,34,110,110 to 150,870 to 2100,14,25,27 to 36,23 to 28,6.7,27 to 36,78.5 to 84.2,3.5 to 4.5,0 to 1.5,0.3 to 0.7,0 to 0.7,NA,0 to 0.050,12 to 14,NA,0 to 0.040,0 to 0.015,NA,15,NA,0 to 0.020,NA,NA,NA,NA,340 to 510,NA,780,55 to 70,NA,390,NA,NA,NA,NA,NA,NA,460 to 600,NA,NA,NA,NA,NA,NA,NA,NA,NA,NA,NA,NA,NA
EN-1.4415-X2CrNiMoV13-5-2-Stainless-Steel,200,17 to 20,0.28,77,830 to 930,730 to 840,280,1460,1420,470,19,9.9,2.4,2.8,13,7.9,3.6,51,120,150 to 160,1350 to 1790,14,25,29 to 33,25 to 27,5.1,30 to 34,75.9 to 82.4,4.5 to 6.5,0 to 0.5,1.5 to 2.5,0 to 0.5,NA,0 to 0.030,11.5 to 13.5,0.1 to 0.5,0 to 0.040,0 to 0.015,NA,19,NA,NA,NA,0 to 0.010,NA,NA,470 to 510,NA,790,91 to 110,NA,390,NA,NA,NA,NA,NA,NA,520 to 570,NA,NA,NA,NA,NA,NA,NA,NA,NA,NA,NA,NA,NA
EN-1.4418-X4CrNiMo16-5-1-Stainless-Steel,200,16 to 20,0.28,77,860 to 1000,540 to 790,280,1450,1400,480,15,10,2.2,2.5,13,7.8,2.8,39,130,130 to 170,730 to 1590,14,25,31 to 36,26 to 28,4,31 to 36,73.2 to 80.2,4.0 to 6.0,0 to 1.5,0.8 to 1.5,0 to 0.7,NA,0 to 0.060,15 to 17,NA,0 to 0.040,0 to 0.015,NA,20,NA,0 to 0.020,NA,NA,NA,NA,350 to 480,NA,870,62 to 90,NA,410,NA,NA,NA,NA,NA,NA,530 to 620,NA,NA,NA,NA,NA,NA,NA,NA,NA,NA,NA,NA,NA
EN-1.4419-X38CrMo14-Stainless-Steel,200,11 to 17,0.28,76,660 to 1590,370 to 1240,280,1440,1400,480,30,11,2.8,3.2,8,7.7,2.2,30,110,95 to 170,350 to 3920,14,25,24 to 57,22 to 39,8.1,23 to 55,82 to 86,NA,0 to 1.0,0.6 to 1.0,0 to 1.0,NA,0.36 to 0.42,13 to 14.5,NA,0 to 0.040,0 to 0.015,NA,16,NA,NA,NA,NA,NA,NA,230 to 680,NA,790,NA,NA,390,NA,NA,NA,NA,NA,NA,410 to 950,NA,NA,NA,NA,NA,NA,NA,NA,NA,NA,NA,NA,NA
EN-1.4422-X1CrNiMoCu12-5-2-Stainless-Steel,200,17,0.28,76,850,630,270,1450,1410,470,16,10,2.3,2.6,11,7.9,2.7,37,110,130,1000,14,25,30,25,4.3,31,76.8 to 83.5,4.0 to 5.0,0 to 2.0,1.3 to 1.8,0 to 0.5,0.2 to 0.8,0 to 0.020,11 to 13,NA,0 to 0.040,0 to 0.0030,NA,17,NA,0 to 0.020,NA,NA,NA,NA,380,NA,760,110,NA,390,NA,NA,NA,NA,NA,NA,520,NA,NA,NA,NA,NA,NA,NA,NA,NA,NA,NA,NA,NA
EN-1.4423-X1CrNiMoCu12-7-3-Stainless-Steel,200,17,0.28,77,850,630,280,1460,1420,470,16,9.9,2.3,2.6,14,7.9,3.2,43,120,130,1000,14,25,30,25,4.3,31,73.8 to 80.5,6.0 to 7.0,0 to 2.0,2.3 to 2.8,0 to 0.5,0.2 to 0.8,0 to 0.020,11 to 13,NA,0 to 0.040,0 to 0.0030,NA,21,NA,0 to 0.020,NA,NA,NA,NA,380,NA,780,110,NA,390,NA,NA,NA,NA,NA,NA,520,NA,NA,NA,NA,NA,NA,NA,NA,NA,NA,NA,NA,NA
EN-1.4903-X10CrMoVNb9-1-Stainless-Steel,190,20 to 21,0.28,75,670 to 680,500,270,1460,1420,470,26,11,3.4,4,7,7.8,2.6,36,88,120 to 130,650,14,25,24,22,7,23,87.1 to 90.5,0 to 0.4,0.3 to 0.6,0.85 to 1.1,0 to 0.5,0 to 0.3,0.080 to 0.12,8.0 to 9.5,0.18 to 0.25,0 to 0.025,0 to 0.015,NA,13,0.060 to 0.1,0.030 to 0.070,0 to 0.040,NA,NA,NA,320 to 330,NA,650,42 to 46,NA,380,NA,NA,NA,NA,NA,NA,420,NA,NA,NA,NA,NA,NA,NA,NA,NA,NA,NA,NA,NA
EN-1.4905-X11CrMoWVNb9-11-Stainless-Steel,190,19,0.28,76,740,510,270,1480,1440,470,26,11,3.7,4.2,9.5,7.9,2.8,40,90,130,680,14,24,26,23,7,25,86.2 to 88.8,0.1 to 0.4,0.3 to 0.6,0.9 to 1.1,0.1 to 0.5,NA,0.090 to 0.13,8.5 to 9.5,0.18 to 0.25,0 to 0.020,0 to 0.010,NA,15,0.060 to 0.1,0.050 to 0.090,0 to 0.040,NA,NA,NA,330,NA,660,38,0.9 to 1.1,380,NA,NA,NA,NA,NA,NA,460,NA,NA,NA,NA,0.00050 to 0.0050,NA,NA,NA,NA,NA,NA,NA,NA
EN-1.4911-X8CrCoNiMo10-6-Stainless-Steel,200,11,0.28,76,1070,970,270,1450,1410,470,20,11,2.7,3,20,7.9,3.4,49,130,120,2410,14,25,38,30,5.4,37,75.7 to 83.8,0.2 to 1.2,0.3 to 1.3,0.5 to 1.0,0.1 to 0.8,NA,0.050 to 0.12,9.8 to 11.2,0.1 to 0.4,0 to 0.025,0 to 0.015,NA,14,0.2 to 0.5,0 to 0.035,NA,NA,NA,NA,530,NA,700,NA,0 to 0.7,430,NA,5.0 to 7.0,NA,NA,NA,NA,640,NA,NA,NA,NA,0.0050 to 0.015,NA,NA,NA,NA,NA,NA,NA,NA
EN-1.4913-X19CrMoNbVN11-1-Stainless-Steel,190,14 to 22,0.28,75,870 to 980,480 to 850,270,1460,1410,480,24,11,2.9,3.3,9,7.8,2.9,41,97,130 to 160,600 to 1860,14,25,31 to 35,26 to 28,6.5,31 to 34,84.5 to 88.3,0.2 to 0.6,0.4 to 0.9,0.5 to 0.8,0 to 0.5,NA,0.17 to 0.23,10 to 11.5,0.1 to 0.3,0 to 0.025,0 to 0.015,NA,14,0.25 to 0.55,0.050 to 0.1,0 to 0.020,NA,NA,NA,320 to 480,NA,700,NA,NA,430,NA,NA,NA,NA,NA,NA,550 to 590,NA,NA,NA,NA,0 to 0.0015,NA,NA,NA,NA,NA,NA,NA,NA
EN-1.4922-X20CrMoV11-1-Stainless-Steel,190,16,0.28,76,770,550,270,1460,1410,470,24,11,2.9,3.3,7.5,7.8,2.8,40,100,110,770,14,25,27,24,6.5,27,83.5 to 88.2,0.3 to 0.8,0.3 to 1.0,0.8 to 1.2,0 to 0.4,NA,0.17 to 0.23,10 to 12.5,0.2 to 0.35,0 to 0.025,0 to 0.015,NA,15,NA,NA,NA,NA,NA,NA,330,NA,720,38,NA,380,NA,NA,NA,NA,NA,NA,470,NA,NA,NA,NA,NA,NA,NA,NA,NA,NA,NA,NA,NA
EN-1.4923-X22CrMoV12-1-Stainless-Steel,190,12 to 21,0.28,76,870 to 980,470 to 780,270,1450,1410,480,24,11,2.9,3.3,8,7.8,2.9,41,100,110 to 150,570 to 1580,14,25,31 to 35,26 to 28,6.5,30 to 34,83.5 to 87.1,0.3 to 0.8,0.4 to 0.9,0.8 to 1.2,0 to 0.5,NA,0.18 to 0.24,11 to 12.5,0.25 to 0.35,0 to 0.025,0 to 0.015,NA,15,NA,NA,NA,NA,NA,NA,300 to 440,40 to 46,740,22 to 30,NA,380,NA,NA,NA,NA,NA,NA,540 to 590,NA,NA,NA,NA,NA,NA,NA,NA,NA,NA,NA,NA,NA
EN-1.4935-X20CrMoWV12-1-Stainless-Steel,200,16 to 18,0.28,76,780 to 880,570 to 670,270,1460,1420,470,24,11,2.9,3.3,9,7.8,2.9,42,100,130,830 to 1160,14,25,28 to 31,24 to 26,6.5,27 to 30,83 to 86.7,0.3 to 0.8,0.3 to 0.8,0.8 to 1.2,0.1 to 0.5,NA,0.17 to 0.24,11 to 12.5,0.2 to 0.35,0 to 0.025,0 to 0.015,NA,16,NA,NA,NA,NA,NA,NA,350 to 400,NA,740,NA,0.4 to 0.6,380,NA,NA,NA,NA,NA,NA,480 to 540,NA,NA,NA,NA,NA,NA,NA,NA,NA,NA,NA,NA,NA
EN-1.4938-X12CrNiMoV12-3-Stainless-Steel,200,16 to 17,0.28,76,870 to 1030,640 to 870,270,1460,1420,470,30,11,2.9,3.3,10,7.8,3.3,47,110,140 to 160,1050 to 1920,14,25,31 to 37,26 to 29,8.1,30 to 35,80.5 to 84.8,2.0 to 3.0,0.4 to 0.9,1.5 to 2.0,0 to 0.5,NA,0.080 to 0.15,11 to 12.5,0.25 to 0.4,0 to 0.025,0 to 0.015,NA,18,NA,0.020 to 0.040,NA,NA,NA,NA,390 to 520,NA,750,NA,NA,390,NA,NA,NA,NA,NA,NA,540 to 630,NA,NA,NA,NA,NA,NA,NA,NA,NA,NA,NA,NA,NA
UNS-S41003-3CR12-Stainless-Steel,190,21,0.28,76,520,310,270,1440,1400,480,27,10,2.9,3.3,7,7.8,1.9,27,97,92,240,14,25,19,18,7.2,19,83.4 to 89.5,0 to 1.5,0 to 1.5,NA,0 to 1.0,NA,0 to 0.030,10.5 to 12.5,NA,0 to 0.040,0 to 0.030,NA,12,NA,0 to 0.030,NA,NA,NA,200,200,NA,720,NA,NA,390,NA,NA,NA,NA,NA,NA,320,NA,NA,17,NA,NA,NA,NA,NA,NA,NA,NA,NA,NA
UNS-S41041-Stainless-Steel,190,17,0.28,76,910,580,270,1450,1410,480,29,10,2.9,3.3,8.5,7.8,2.2,31,100,140,860,14,25,32,27,7.8,33,84.5 to 87.8,0 to 0.5,0.4 to 0.6,0 to 0.2,0 to 0.5,NA,0.13 to 0.18,11.5 to 13,NA,0 to 0.030,0 to 0.030,NA,13,0.15 to 0.45,NA,0 to 0.050,NA,NA,240,350,56,740,31,NA,430,NA,NA,NA,NA,NA,NA,560,NA,NA,NA,NA,NA,NA,NA,NA,NA,NA,NA,NA,NA
UNS-S41425-13-5-2-Stainless-Steel,200,17,0.28,77,920,750,280,1450,1410,470,16,10,2.3,2.7,13,7.9,2.9,40,120,150,1420,14,25,33,27,4.4,33,74 to 81.9,4.0 to 7.0,0.5 to 1.0,1.5 to 2.0,0 to 0.5,0 to 0.3,0 to 0.050,12 to 15,NA,0 to 0.020,0 to 0.0050,NA,21,NA,0.060 to 0.12,NA,NA,NA,280,450,51,810,NA,NA,390,NA,NA,NA,NA,NA,NA,570,NA,NA,NA,NA,NA,NA,NA,NA,NA,NA,NA,NA,NA
UNS-S42010-Stainless-Steel,200,18,0.28,76,590,350,280,1440,1400,480,29,10,2.7,3.2,8.5,7.7,2.2,30,110,95,310,14,25,21,20,7.9,21,80.9 to 85.6,0.35 to 0.85,0 to 1.0,0.4 to 0.85,0 to 1.0,NA,0.15 to 0.3,13.5 to 15,NA,0 to 0.040,0 to 0.030,NA,16,NA,NA,NA,NA,NA,NA,220,NA,800,NA,NA,390,NA,NA,NA,NA,NA,NA,370,NA,NA,NA,NA,NA,NA,NA,NA,NA,NA,NA,NA,NA
UNS-S42030-Stainless-Steel,200,16,0.28,76,670,410,280,1450,1410,470,28,10,2.7,3.1,10,7.8,2.5,34,110,92,440,14,25,24,22,7.7,24,77.6 to 85,NA,0 to 1.0,1.0 to 3.0,0 to 1.0,2.0 to 3.0,0 to 0.3,12 to 14,NA,0 to 0.040,0 to 0.030,NA,20,NA,NA,NA,NA,NA,NA,250,NA,780,NA,NA,390,NA,NA,NA,NA,NA,NA,410,NA,NA,NA,NA,NA,NA,NA,NA,NA,NA,NA,NA,NA
UNS-S42300-Alloy-619-Stainless-Steel,200,9.1,0.28,77,1100,850,270,1470,1420,470,25,10,4.5,5.2,9.5,7.8,3.2,44,110,93,1840,14,25,39,30,6.8,40,82 to 85.1,0 to 0.5,1.0 to 1.4,2.5 to 3.0,0 to 0.5,NA,0.27 to 0.32,11 to 12,0.2 to 0.3,0 to 0.025,0 to 0.025,NA,21,NA,NA,NA,NA,NA,330,440,22,750,13,NA,380,NA,NA,NA,NA,NA,NA,650,NA,NA,NA,NA,NA,NA,NA,NA,NA,NA,NA,NA,NA
UNS-S64512-XM-32-Stainless-Steel,200,17,0.28,76,1140,890,270,1460,1420,470,28,10,3.6,4.1,10,7.8,3.3,47,110,180,2020,14,25,40,31,7.5,42,80.6 to 84.7,2.0 to 3.0,0.5 to 0.9,1.5 to 2.0,0 to 0.35,NA,0.080 to 0.15,11 to 12.5,0.25 to 0.4,0 to 0.025,0 to 0.025,NA,18,NA,0.010 to 0.050,NA,NA,NA,330,540,34,750,47,NA,390,NA,NA,NA,NA,NA,NA,700,NA,NA,NA,NA,NA,NA,NA,NA,NA,NA,NA,NA,NA
EN-1.4530-X1CrNiMoAlTi12-9-2-Stainless-Steel,200,NA,0.28,76,1030 to 1370,NA,270,1460,1410,470,NA,11,NA,NA,15,7.9,3.4,46,130,NA,NA,14,25,36 to 48,29 to 35,NA,35 to 47,74.4 to 77.3,8.5 to 9.5,0 to 0.1,1.9 to 2.2,0 to 0.1,NA,0 to 0.015,11.5 to 12.5,NA,0 to 0.010,0 to 0.0050,NA,19,NA,0 to 0.010,0.6 to 0.8,0.28 to 0.37,NA,NA,NA,NA,790,NA,NA,450,NA,NA,NA,NA,NA,NA,NA,NA,NA,NA,NA,NA,NA,NA,NA,NA,NA,NA,NA,NA
EN-1.4542-X5CrNiCuNb16-4-Stainless-Steel,190,5.7 to 20,0.28,76,880 to 1470,580 to 1300,280,1430,1380,470,16,11,2.4,2.8,13,7.8,2.7,39,130,62 to 160,880 to 4360,14,25,31 to 52,26 to 37,4.3,29 to 49,69.6 to 79,3.0 to 5.0,0 to 1.5,0 to 0.6,0 to 0.7,3.0 to 5.0,0 to 0.070,15 to 17,NA,0 to 0.040,0 to 0.015,NA,17,0 to 0.45,NA,NA,NA,NA,NA,370 to 640,NA,860,NA,NA,440,NA,NA,NA,NA,NA,NA,550 to 860,NA,NA,NA,NA,NA,NA,NA,NA,NA,NA,NA,NA,NA
EN-1.4568-X7CrNiAl17-7-Stainless-Steel,200,2.3 to 21,0.28,76,830 to 1620,330 to 1490,280,1420,1380,480,16,13,2.2,2.5,13,7.7,2.8,40,140,36 to 140,290 to 5710,14,25,30 to 58,25 to 40,4.3,23 to 46,70.9 to 76.8,6.5 to 7.8,0 to 1.0,NA,0 to 0.7,NA,0 to 0.090,16 to 18,NA,0 to 0.040,0 to 0.015,NA,17,NA,NA,0.7 to 1.5,NA,NA,NA,220 to 670,NA,890,NA,NA,410,NA,NA,NA,NA,NA,NA,520 to 930,NA,NA,NA,NA,NA,NA,NA,NA,NA,NA,NA,NA,NA
EN-1.4594-X5CrNiMoCuNb14-5-Stainless-Steel,200,11 to 17,0.28,76,1020 to 1170,810 to 1140,280,1450,1410,470,16,11,2.2,2.5,15,7.9,3.2,45,130,110 to 190,1660 to 3320,14,25,36 to 41,29 to 31,4.4,34 to 39,72.6 to 79.5,5.0 to 6.0,0 to 1.0,1.2 to 2.0,0 to 0.7,1.2 to 2.0,0 to 0.070,13 to 15,NA,0 to 0.040,0 to 0.015,NA,19,0.15 to 0.6,NA,NA,NA,NA,NA,490 to 620,NA,820,NA,NA,450,NA,NA,NA,NA,NA,NA,620 to 700,NA,NA,NA,NA,NA,NA,NA,NA,NA,NA,NA,NA,NA
EN-1.4596-X1CrNiMoAlTi12-10-2-Stainless-Steel,200,NA,0.28,76,1030 to 1600,NA,280,1450,1410,470,NA,11,NA,NA,15,7.9,3.5,48,130,NA,NA,14,25,36 to 56,29 to 39,NA,35 to 54,73.4 to 76.4,9.2 to 10.2,0 to 0.1,1.9 to 2.2,0 to 0.1,NA,0 to 0.015,11.5 to 12.5,NA,0 to 0.010,0 to 0.0050,NA,19,NA,0 to 0.020,0.8 to 1.1,0.28 to 0.4,NA,NA,NA,NA,790,NA,NA,450,NA,NA,NA,NA,NA,NA,NA,NA,NA,NA,NA,NA,NA,NA,NA,NA,NA,NA,NA,NA
EN-1.4606-X5NiCrTiMoVB25-15-2-Stainless-Steel,190,23 to 39,0.29,75,600 to 1020,280 to 630,300,1430,1380,470,14,11,1.9,2.2,26,7.9,6,87,170,190 to 200,200 to 1010,14,24,21 to 36,20 to 28,3.7,21 to 35,49.2 to 59,24 to 27,1.0 to 2.0,1.0 to 1.5,0 to 1.0,NA,0 to 0.080,13 to 16,0.1 to 0.5,0 to 0.025,0 to 0.015,NA,19,NA,NA,0 to 0.35,1.9 to 2.3,NA,NA,240 to 420,NA,910,NA,NA,770,NA,NA,NA,NA,NA,NA,410 to 640,NA,NA,NA,NA,0.0010 to 0.010,NA,NA,NA,NA,NA,NA,NA,NA
EN-1.4612-X1CrNiMoAlTi12-11-2-Stainless-Steel,190,11,0.28,76,1690 to 1850,1570 to 1730,280,1450,1400,480,NA,11,NA,NA,16,7.9,3.6,50,140,190 to 210,NA,14,25,60 to 65,40 to 43,NA,58 to 63,71.5 to 75.5,10.2 to 11.3,0 to 0.1,1.8 to 2.3,0 to 0.1,NA,0 to 0.015,11 to 12.5,NA,0 to 0.010,0 to 0.0050,NA,19,NA,0 to 0.010,1.4 to 1.8,0.2 to 0.5,NA,NA,860 to 950,NA,790,11 to 22,NA,450,NA,NA,NA,NA,NA,NA,1010 to 1110,NA,NA,NA,NA,NA,NA,NA,NA,NA,NA,NA,NA,NA
EN-1.4980-X6NiCrTiMoVB25-15-2-Stainless-Steel,190,17,0.29,75,1030,680,300,1430,1380,470,13,17,1.9,2.1,26,7.9,6,87,170,150,1180,14,24,36,28,3.5,22,49.2 to 58.5,24 to 27,1.0 to 2.0,1.0 to 1.5,0 to 1.0,NA,0.030 to 0.080,13.5 to 16,0.1 to 0.5,0 to 0.025,0 to 0.015,NA,19,NA,NA,0 to 0.35,1.9 to 2.3,NA,NA,410,NA,920,57,NA,780,NA,NA,NA,NA,NA,NA,630,NA,NA,NA,NA,0.0030 to 0.010,NA,NA,NA,NA,NA,NA,NA,NA
UNS-S13800-PH-13-8-Mo-XM-13-Stainless-Steel,200,11 to 18,0.28,77,980 to 1730,660 to 1580,280,1450,1410,470,16,11,2.3,2.6,15,7.9,3.4,46,140,150 to 190,1090 to 5490,14,25,35 to 61,28 to 41,4.3,33 to 58,73.6 to 77.3,7.5 to 8.5,0 to 0.2,2.0 to 3.0,0 to 0.1,NA,0 to 0.050,12.3 to 13.2,NA,0 to 0.010,0 to 0.0080,NA,21,NA,0 to 0.010,0.9 to 1.4,NA,NA,290 to 480,410 to 870,39 to 62,810,NA,NA,390,NA,NA,NA,NA,NA,NA,610 to 1030,NA,NA,30 to 51,NA,NA,NA,NA,NA,NA,NA,NA,NA,NA
UNS-S15500-15-5-PH-1.4545-XM-12-Stainless-Steel,190,6.8 to 16,0.28,75,890 to 1490,590 to 1310,280,1430,1380,480,17,11,2.2,2.5,13,7.8,2.7,39,130,98 to 120,890 to 4460,14,25,32 to 53,26 to 37,4.6,30 to 50,71.9 to 79.9,3.5 to 5.5,0 to 1.0,NA,0 to 1.0,2.5 to 4.5,0 to 0.070,14 to 15.5,NA,0 to 0.040,0 to 0.030,NA,15,0.15 to 0.45,NA,NA,NA,NA,290 to 430,350 to 650,17 to 40,820,7.8 to 53,NA,440,NA,NA,NA,NA,NA,NA,540 to 870,NA,NA,27 to 46,NA,NA,NA,NA,NA,NA,NA,NA,NA,NA
UNS-S15700-PH-15-7-Mo-Alloy-632-Stainless-Steel,200,1.1 to 29,0.28,77,1180 to 1890,500 to 1770,290,1440,1400,480,16,11,2.3,2.6,15,7.8,3.4,47,140,17 to 270,640 to 4660,14,25,42 to 67,32 to 43,4.2,39 to 63,69.6 to 76.8,6.5 to 7.7,0 to 1.0,2.0 to 3.0,0 to 1.0,NA,0 to 0.090,14 to 16,NA,0 to 0.040,0 to 0.030,NA,23,NA,NA,0.75 to 1.5,NA,NA,200 to 460,370 to 770,NA,870,NA,NA,400,NA,NA,NA,NA,NA,NA,770 to 1070,NA,NA,NA,NA,NA,NA,NA,NA,NA,NA,NA,NA,NA
UNS-S17400-17-4-PH-Alloy-630-Stainless-Steel,190,11 to 21,0.28,75,910 to 1390,580 to 1250,280,1440,1400,480,17,11,2.3,2.6,14,7.8,2.7,39,130,140 to 160,880 to 4060,14,25,32 to 49,27 to 35,4.5,30 to 46,70.4 to 78.9,3.0 to 5.0,0 to 1.0,NA,0 to 1.0,3.0 to 5.0,0 to 0.070,15 to 17,NA,0 to 0.040,0 to 0.030,NA,16,0.15 to 0.45,NA,NA,NA,NA,280 to 440,380 to 670,40 to 62,850,7.6 to 86,NA,450,NA,NA,NA,NA,NA,NA,570 to 830,NA,NA,27 to 43,NA,NA,NA,NA,NA,NA,NA,NA,NA,NA
UNS-S17600-Alloy-635-Stainless-Steel,200,8.6 to 11,0.28,76,940 to 1490,580 to 1310,290,1430,1390,480,15,11,2.3,2.7,13,7.8,2.9,42,130,70 to 150,850 to 4390,14,25,34 to 54,28 to 37,4.1,31 to 50,71.3 to 77.6,6.0 to 7.5,0 to 1.0,NA,0 to 1.0,NA,0 to 0.080,16 to 17.5,NA,0 to 0.040,0 to 0.030,NA,17,NA,NA,0 to 0.4,0.4 to 1.2,NA,270 to 410,300 to 680,28 to 50,890,NA,NA,550,NA,NA,NA,NA,NA,NA,560 to 880,NA,NA,28 to 44,NA,NA,NA,NA,NA,NA,NA,NA,NA,NA
UNS-S17700-17-7-PH-Alloy-631-Stainless-Steel,200,1.0 to 23,0.28,76,1180 to 1650,430 to 1210,290,1440,1400,480,15,11,2.3,2.7,13,7.7,2.8,40,150,15 to 210,460 to 3750,14,25,42 to 59,32 to 40,4.1,39 to 54,70.5 to 76.8,6.5 to 7.8,0 to 1.0,NA,0 to 1.0,NA,0 to 0.090,16 to 18,NA,0 to 0.040,0 to 0.030,NA,17,NA,NA,0.75 to 1.5,NA,NA,180 to 430,290 to 560,NA,890,NA,NA,410,NA,NA,NA,NA,NA,NA,740 to 940,NA,NA,41 to 46,NA,NA,NA,NA,NA,NA,NA,NA,NA,NA
UNS-S35000-Alloy-350-Alloy-633-Stainless-Steel,200,2.3 to 14,0.28,78,1300 to 1570,660 to 1160,280,1460,1410,470,16,11,2.3,2.6,14,7.8,3.2,44,130,28 to 170,1070 to 3360,14,25,46 to 56,34 to 38,4.4,42 to 51,72.7 to 76.9,4.0 to 5.0,0.5 to 1.3,2.5 to 3.2,0 to 0.5,NA,0.070 to 0.11,16 to 17,NA,0 to 0.040,0 to 0.030,NA,28,NA,0.070 to 0.13,NA,NA,NA,NA,380 to 520,NA,900,NA,NA,410,NA,NA,NA,NA,NA,NA,740 to 950,NA,NA,26 to 37,NA,NA,NA,NA,NA,NA,NA,NA,NA,NA
UNS-S35500-Alloy-355-Alloy-634-Stainless-Steel,200,14,0.28,78,1330 to 1490,1200 to 1280,280,1460,1420,470,16,11,2.2,2.5,16,7.8,3.5,47,130,180 to 190,3610 to 4100,14,25,47 to 53,34 to 37,4.4,44 to 49,73.2 to 77.7,4.0 to 5.0,0.5 to 1.3,2.5 to 3.2,0 to 0.5,NA,0.1 to 0.15,15 to 16,NA,0 to 0.040,0 to 0.030,NA,27,0.1 to 0.5,0.070 to 0.13,NA,NA,NA,NA,690 to 730,NA,870,NA,NA,440,NA,NA,NA,NA,NA,NA,810 to 910,NA,NA,33 to 42,NA,NA,NA,NA,NA,NA,NA,NA,NA,NA
UNS-S36200-XM-9-Stainless-Steel,190,3.4 to 4.6,0.28,76,1180 to 1410,960 to 1240,280,1440,1400,480,16,11,2.3,2.6,12,7.8,2.8,40,120,46 to 51,2380 to 3930,14,25,42 to 50,32 to 36,4.3,40 to 48,75.4 to 79.5,6.5 to 7.0,0 to 0.5,0 to 0.3,0 to 0.3,NA,0 to 0.050,14 to 14.5,NA,0 to 0.030,0 to 0.030,NA,15,NA,NA,0 to 0.1,0.6 to 0.9,NA,NA,450 to 570,NA,820,NA,NA,530,NA,NA,NA,NA,NA,NA,680 to 810,NA,NA,25 to 33,NA,NA,NA,NA,NA,NA,NA,NA,NA,NA
UNS-S45000-Alloy-450-XM-25-Stainless-Steel,200,6.8 to 14,0.28,76,980 to 1410,580 to 1310,280,1440,1390,480,17,11,2.2,2.5,13,7.8,2.8,39,130,94 to 160,850 to 4400,14,25,35 to 50,28 to 36,4.5,33 to 47,72.1 to 79.3,5.0 to 7.0,0 to 1.0,0.5 to 1.0,0 to 1.0,1.3 to 1.8,0 to 0.050,14 to 16,NA,0 to 0.040,0 to 0.030,NA,17,NA,NA,NA,NA,NA,280 to 410,330 to 650,22 to 50,840,NA,NA,400,NA,NA,NA,NA,NA,NA,590 to 830,NA,NA,28 to 44,NA,NA,NA,NA,NA,NA,NA,NA,NA,NA
UNS-S45500-Alloy-455-XM-16-Stainless-Steel,190,3.4 to 11,0.28,75,1370 to 1850,1240 to 1700,270,1440,1400,470,NA,11,NA,NA,17,7.9,3.8,57,120,45 to 190,NA,14,24,48 to 65,35 to 42,NA,48 to 64,71.5 to 79.2,7.5 to 9.5,0 to 0.5,0 to 0.5,0 to 0.5,1.5 to 2.5,0 to 0.050,11 to 12.5,NA,0 to 0.040,0 to 0.030,NA,13,0 to 0.5,NA,NA,0.8 to 1.4,NA,280 to 500,570 to 890,34 to 45,760,NA,NA,620,NA,NA,NA,NA,NA,NA,790 to 1090,NA,NA,32 to 54,NA,NA,NA,NA,NA,0 to 0.5,NA,NA,NA,NA
UNS-S45503-Stainless-Steel,190,4.6 to 6.8,0.28,75,1610 to 1850,1430 to 1700,270,1440,1400,470,NA,11,NA,NA,15,7.9,3.4,48,120,82 to 110,NA,14,24,57 to 65,39 to 43,NA,56 to 64,72.4 to 78.9,7.5 to 9.5,0 to 0.5,0 to 0.5,0 to 0.2,1.5 to 2.5,0 to 0.010,11 to 12.5,NA,0 to 0.010,0 to 0.010,NA,13,0.1 to 0.5,NA,NA,1.0 to 1.4,NA,410 to 500,710 to 800,17 to 28,760,NA,NA,640,NA,NA,NA,NA,NA,NA,940 to 1070,NA,NA,46 to 54,NA,NA,NA,NA,NA,NA,NA,NA,NA,NA
UNS-S46500-Alloy-465-Stainless-Steel,190,2.3 to 14,0.28,75,1260 to 1930,1120 to 1810,280,1450,1410,470,NA,11,NA,NA,15,7.9,3.6,51,120,43 to 210,NA,14,25,44 to 68,33 to 44,NA,44 to 67,72.6 to 76.1,10.7 to 11.3,0 to 0.25,0.75 to 1.3,0 to 0.25,NA,0 to 0.020,11 to 12.5,NA,0 to 0.015,0 to 0.010,NA,15,NA,0 to 0.010,NA,1.5 to 1.8,NA,NA,550 to 890,NA,780,NA,NA,680,NA,NA,NA,NA,NA,NA,730 to 1120,NA,NA,29 to 54,NA,NA,NA,NA,NA,NA,NA,NA,NA,NA
UNS-S46910-Stainless-Steel,200,2.2 to 11,0.28,76,680 to 2470,450 to 2290,280,1460,1420,470,NA,11,NA,NA,18,7.9,4.1,55,140,48 to 130,510 to 4780,14,24,24 to 86,22 to 51,NA,23 to 84,65 to 76,8.0 to 10,0 to 1.0,3.0 to 5.0,0 to 0.7,1.5 to 3.5,0 to 0.030,11 to 13,NA,0 to 0.030,0 to 0.015,NA,25,NA,NA,0.15 to 0.5,0.5 to 1.2,NA,270 to 630,250 to 1020,NA,810,NA,NA,540,NA,NA,NA,NA,NA,NA,410 to 1410,NA,NA,29 to 63,NA,NA,NA,NA,NA,NA,NA,NA,NA,NA
UNS-S66286-A-286-ASTM-Grade-660-Stainless-Steel,190,17 to 40,0.29,75,620 to 1020,280 to 670,300,1430,1370,470,15,17,1.9,2.2,26,7.9,6,87,170,150 to 200,190 to 1150,14,24,22 to 36,20 to 28,4,13 to 22,49.1 to 59.5,24 to 27,0 to 2.0,1.0 to 1.5,0 to 1.0,NA,0 to 0.080,13.5 to 16,0.1 to 0.5,0 to 0.040,0 to 0.030,NA,19,NA,NA,0 to 0.35,1.9 to 2.4,NA,NA,240 to 410,NA,920,NA,NA,780,NA,NA,NA,NA,NA,NA,420 to 630,NA,NA,NA,NA,0.0010 to 0.010,NA,NA,NA,NA,NA,NA,NA,NA
SAE-AISI-1108-G11080-Carbon-Steel,190,23 to 34,0.29,73,380 to 440,220 to 360,250,1460,1420,470,52,12,7,8,1.8,7.9,1.4,18,46,95 to 110,130 to 340,13,24,13 to 16,15 to 16,14,12 to 14,98.9 to 99.24,NA,0.6 to 0.8,NA,NA,NA,0.080 to 0.13,NA,NA,0 to 0.040,0.080 to 0.13,NA,NA,NA,NA,NA,NA,NA,110 to 140,170 to 260,45 to 57,400,NA,NA,NA,NA,NA,NA,NA,NA,NA,250 to 280,NA,NA,NA,NA,NA,NA,NA,NA,NA,NA,NA,NA,NA
SAE-AISI-1117-G11170-Carbon-Steel,190,17 to 26,0.29,73,490 to 540,260 to 460,250,1460,1420,470,52,12,7.1,8.1,1.8,7.8,1.4,18,47,86 to 110,180 to 550,13,24,17 to 19,18 to 19,14,15 to 17,98.3 to 98.8,NA,1.0 to 1.3,NA,NA,NA,0.14 to 0.2,NA,NA,0 to 0.040,0.080 to 0.13,NA,NA,NA,NA,NA,NA,NA,140 to 150,190 to 300,46 to 53,400,NA,NA,NA,NA,NA,NA,NA,NA,NA,320 to 330,NA,NA,NA,NA,NA,NA,NA,NA,NA,NA,NA,NA,NA
SAE-AISI-1118-G11180-Carbon-Steel,190,13,0.29,73,490,410,250,1460,1420,470,52,12,7.1,8.1,1.9,7.8,1.4,19,47,61,450,13,24,17,18,14,15,98 to 98.5,NA,1.3 to 1.6,NA,NA,NA,0.14 to 0.2,NA,NA,0 to 0.040,0.080 to 0.13,NA,NA,NA,NA,NA,NA,NA,140,260,NA,400,NA,NA,NA,NA,NA,NA,NA,NA,NA,300,NA,NA,NA,NA,NA,NA,NA,NA,NA,NA,NA,NA,NA
SAE-AISI-1132-G11320-Carbon-Steel,190,14 to 18,0.29,73,640 to 720,350 to 590,250,1460,1420,470,51,13,7.1,8.2,1.9,7.8,1.4,19,48,93 to 97,330 to 940,13,24,23 to 25,21 to 23,14,19 to 22,97.8 to 98.3,NA,1.4 to 1.7,NA,NA,NA,0.24 to 0.34,NA,NA,0 to 0.040,0.080 to 0.13,NA,NA,NA,NA,NA,NA,NA,190 to 210,240 to 380,39 to 46,400,NA,NA,NA,NA,NA,NA,NA,NA,NA,400 to 440,NA,NA,NA,NA,NA,NA,NA,NA,NA,NA,NA,NA,NA
SAE-AISI-1137-G11370-Carbon-Steel,190,11 to 17,0.29,73,700 to 760,370 to 650,250,1460,1420,470,51,13,10,12,1.9,7.8,1.4,19,48,81 to 100,360 to 1130,13,24,25 to 27,22 to 24,14,21 to 23,97.8 to 98.3,NA,1.4 to 1.7,NA,NA,NA,0.32 to 0.39,NA,NA,0 to 0.040,0.080 to 0.13,NA,NA,NA,NA,NA,NA,NA,200 to 210,250 to 400,34 to 39,400,NA,NA,NA,NA,NA,NA,NA,NA,NA,430 to 460,NA,NA,NA,NA,NA,NA,NA,NA,NA,NA,NA,NA,NA
SAE-AISI-1140-G11400-Carbon-Steel,190,14 to 18,0.29,72,600 to 700,340 to 570,250,1460,1420,470,51,13,7,8.1,1.8,7.8,1.4,18,46,89 to 93,310 to 870,13,24,21 to 25,20 to 22,14,18 to 21,98.4 to 98.9,NA,0.7 to 1.0,NA,NA,NA,0.37 to 0.44,NA,NA,0 to 0.040,0.080 to 0.13,NA,NA,NA,NA,NA,NA,NA,170 to 180,230 to 370,39 to 46,400,NA,NA,NA,NA,NA,NA,NA,NA,NA,370 to 420,NA,NA,NA,NA,NA,NA,NA,NA,NA,NA,NA,NA,NA
SAE-AISI-1141-G11410-Carbon-Steel,190,11 to 17,0.29,72,740 to 810,400 to 700,250,1460,1420,470,51,12,10,12,1.9,7.8,1.4,19,47,86 to 110,430 to 1290,13,24,26 to 29,23 to 25,14,24 to 26,97.7 to 98.2,NA,1.4 to 1.7,NA,NA,NA,0.37 to 0.45,NA,NA,0 to 0.040,0.080 to 0.13,NA,NA,NA,NA,NA,NA,NA,210 to 220,270 to 430,34 to 39,400,NA,NA,NA,NA,NA,NA,NA,NA,NA,460 to 480,NA,NA,NA,NA,NA,NA,NA,NA,NA,NA,NA,NA,NA
SAE-AISI-1144-G11440-Carbon-Steel,190,11 to 17,0.29,72,750 to 840,420 to 690,250,1450,1410,470,51,13,7.2,8.2,1.9,7.8,1.4,19,47,91 to 110,480 to 1290,13,24,27 to 30,23 to 25,14,22 to 24,97.5 to 98,NA,1.4 to 1.7,NA,NA,NA,0.4 to 0.48,NA,NA,0 to 0.040,0.24 to 0.33,NA,NA,NA,NA,NA,NA,NA,220 to 230,280 to 430,34 to 40,400,NA,NA,NA,NA,NA,NA,NA,NA,NA,460 to 510,NA,NA,NA,NA,NA,NA,NA,NA,NA,NA,NA,NA,NA
SAE-AISI-1146-G11460-Carbon-Steel,190,13 to 17,0.29,72,670 to 730,360 to 630,250,1460,1420,470,51,13,7.1,8.1,1.8,7.8,1.4,18,46,93 to 97,340 to 1050,13,24,24 to 26,22 to 23,14,20 to 22,98.3 to 98.8,NA,0.7 to 1.0,NA,NA,NA,0.42 to 0.49,NA,NA,0 to 0.040,0.080 to 0.13,NA,NA,NA,NA,NA,NA,NA,190 to 200,240 to 400,40 to 45,400,NA,NA,NA,NA,NA,NA,NA,NA,NA,410 to 440,NA,NA,NA,NA,NA,NA,NA,NA,NA,NA,NA,NA,NA
SAE-AISI-1151-G11510-Carbon-Steel,190,11 to 17,0.29,72,710 to 800,390 to 660,250,1460,1420,470,51,12,10,12,1.8,7.8,1.4,18,46,86 to 100,400 to 1170,13,24,25 to 28,22 to 24,14,22 to 25,98.3 to 98.7,NA,0.7 to 1.0,NA,NA,NA,0.48 to 0.55,NA,NA,0 to 0.040,0.080 to 0.13,NA,NA,NA,NA,NA,NA,NA,210 to 220,260 to 410,34 to 40,400,NA,NA,NA,NA,NA,NA,NA,NA,NA,430 to 480,NA,NA,NA,NA,NA,NA,NA,NA,NA,NA,NA,NA,NA
SAE-AISI-1211-G12110-Carbon-Steel,190,11 to 29,0.29,73,430 to 580,260 to 460,250,1460,1420,470,52,12,7,8,1.8,7.9,1.4,18,46,61 to 110,180 to 550,13,24,15 to 21,16 to 20,14,14 to 18,98.7 to 99.23,NA,0.6 to 0.9,NA,NA,NA,0 to 0.13,NA,NA,0.070 to 0.12,0.1 to 0.15,NA,NA,NA,NA,NA,NA,NA,140 to 180,200 to 280,40 to 50,400,NA,NA,NA,NA,NA,NA,NA,NA,NA,280 to 350,NA,NA,NA,NA,NA,NA,NA,NA,NA,NA,NA,NA,NA
SAE-AISI-1212-G12120-Carbon-Steel,190,11 to 28,0.29,73,440 to 620,260 to 460,250,1460,1420,470,52,12,7,8.1,1.8,7.8,1.4,18,46,64 to 110,180 to 560,13,24,15 to 22,16 to 20,14,14 to 20,98.5 to 99.07,NA,0.7 to 1.0,NA,NA,NA,0 to 0.13,NA,NA,0.070 to 0.12,0.16 to 0.23,NA,NA,NA,NA,NA,NA,NA,140 to 180,200 to 290,39 to 51,400,NA,NA,NA,NA,NA,NA,NA,NA,NA,280 to 370,NA,NA,NA,NA,NA,NA,NA,NA,NA,NA,NA,NA,NA
SAE-AISI-1213-G12130-Carbon-Steel,190,11 to 29,0.29,73,440 to 600,260 to 470,250,1460,1420,470,51,12,7,8.1,1.8,7.8,1.4,18,46,63 to 110,180 to 580,13,24,16 to 21,17 to 20,14,14 to 19,98.4 to 99,NA,0.7 to 1.0,NA,NA,NA,0 to 0.13,NA,NA,0.070 to 0.12,0.24 to 0.33,NA,NA,NA,NA,NA,NA,NA,140 to 190,200 to 290,40 to 50,400,NA,NA,NA,NA,NA,NA,NA,NA,NA,290 to 360,NA,NA,NA,NA,NA,NA,NA,NA,NA,NA,NA,NA,NA
SAE-AISI-12L14-G12144-Carbon-Steel,190,11 to 25,0.29,72,440 to 620,260 to 460,250,1460,1420,470,51,12,7.1,8.2,1.8,7.9,1.4,18,47,64 to 93,180 to 560,13,24,15 to 22,16 to 20,14,14 to 20,97.9 to 98.7,NA,0.85 to 1.2,NA,NA,NA,0 to 0.15,NA,NA,0.040 to 0.090,0.26 to 0.35,NA,NA,NA,NA,NA,NA,NA,140 to 170,190 to 290,39 to 51,400,NA,NA,NA,NA,NA,NA,NA,NA,NA,280 to 370,NA,NA,NA,NA,NA,NA,NA,NA,NA,NA,NA,0.15 to 0.35,NA
SAE-AISI-1330-G13300-Carbon-Steel,190,11 to 23,0.29,73,520 to 710,290 to 610,250,1460,1410,470,51,12,7.2,8.3,1.9,7.8,1.4,19,48,76 to 100,230 to 990,13,24,19 to 25,18 to 23,14,17 to 23,97.3 to 98,NA,1.6 to 1.9,NA,0.15 to 0.35,NA,0.28 to 0.33,NA,NA,0 to 0.035,0 to 0.040,NA,NA,NA,NA,NA,NA,NA,150 to 210,210 to 380,NA,400,NA,NA,NA,NA,NA,NA,NA,NA,NA,330 to 430,NA,NA,NA,NA,NA,NA,NA,NA,NA,NA,NA,NA,NA
SAE-AISI-1335-G13350-Carbon-Steel,190,23,0.29,73,550,300,250,1460,1410,470,51,12,7.2,8.3,1.9,7.8,1.4,19,48,110,250,13,24,19,19,14,17,97.3 to 97.9,NA,1.6 to 1.9,NA,0.15 to 0.35,NA,0.33 to 0.38,NA,NA,0 to 0.035,0 to 0.040,NA,NA,NA,NA,NA,NA,NA,160,220,NA,400,NA,NA,NA,NA,NA,NA,NA,NA,NA,350,NA,NA,NA,NA,NA,NA,NA,NA,NA,NA,NA,NA,NA
SAE-AISI-1340-G13400-Carbon-Steel,190,11 to 23,0.29,72,540 to 730,300 to 620,250,1450,1410,470,51,12,7.2,8.3,1.9,7.8,1.4,19,48,78 to 110,240 to 1040,13,24,19 to 26,19 to 23,14,17 to 23,97.2 to 97.9,NA,1.6 to 1.9,NA,0.15 to 0.35,NA,0.38 to 0.43,NA,NA,0 to 0.035,0 to 0.040,NA,NA,NA,NA,NA,NA,NA,160 to 210,220 to 390,NA,400,NA,NA,NA,NA,NA,NA,NA,NA,NA,340 to 440,NA,NA,NA,NA,NA,NA,NA,NA,NA,NA,NA,NA,NA
SAE-AISI-1345-G13450-Carbon-Steel,190,11 to 23,0.29,72,590 to 730,330 to 620,250,1450,1410,470,51,12,7.2,8.3,1.9,7.8,1.4,19,48,78 to 120,290 to 1040,13,24,21 to 26,20 to 23,14,19 to 23,97.2 to 97.8,NA,1.6 to 1.9,NA,0.15 to 0.35,NA,0.43 to 0.48,NA,NA,0 to 0.035,0 to 0.040,NA,NA,NA,NA,NA,NA,NA,170 to 210,230 to 390,NA,400,NA,NA,NA,NA,NA,NA,NA,NA,NA,370 to 440,NA,NA,NA,NA,NA,NA,NA,NA,NA,NA,NA,NA,NA
SAE-AISI-1524-formerly-1024-G15240-Carbon-Steel,190,14 to 22,0.29,73,570 to 650,320 to 540,250,1460,1420,470,52,12,8.3,9.5,1.9,7.8,1.4,19,48,84 to 110,270 to 760,13,24,20 to 23,19 to 21,14,18 to 21,98 to 98.5,NA,1.4 to 1.7,NA,NA,NA,0.19 to 0.25,NA,NA,0 to 0.040,0 to 0.050,NA,NA,NA,NA,NA,NA,NA,170 to 180,230 to 340,39 to 48,400,NA,NA,NA,NA,NA,NA,NA,NA,NA,360 to 390,NA,NA,NA,NA,NA,NA,NA,NA,NA,NA,NA,NA,NA
SAE-AISI-1527-formerly-1027-G15270-Carbon-Steel,190,13 to 21,0.29,73,590 to 640,320 to 550,250,1460,1420,470,52,12,7.1,8.1,1.8,7.8,1.4,19,47,82 to 100,260 to 800,13,24,21 to 23,20 to 21,14,19 to 20,98.1 to 98.6,NA,1.2 to 1.5,NA,NA,NA,0.22 to 0.29,NA,NA,0 to 0.040,0 to 0.050,NA,NA,NA,NA,NA,NA,NA,170 to 180,220 to 350,40 to 45,400,NA,NA,NA,NA,NA,NA,NA,NA,NA,370 to 390,NA,NA,NA,NA,NA,NA,NA,NA,NA,NA,NA,NA,NA
SAE-AISI-1536-formerly-1036-G15360-Carbon-Steel,190,14 to 18,0.29,73,640 to 720,360 to 600,250,1460,1420,470,51,12,7.1,8.1,1.8,7.8,1.4,19,47,93 to 98,340 to 950,13,24,23 to 25,21 to 23,14,20 to 23,98 to 98.5,NA,1.2 to 1.5,NA,NA,NA,0.3 to 0.37,NA,NA,0 to 0.040,0 to 0.050,NA,NA,NA,NA,NA,NA,NA,180 to 200,240 to 380,39 to 46,400,NA,NA,NA,NA,NA,NA,NA,NA,NA,400 to 440,NA,NA,NA,NA,NA,NA,NA,NA,NA,NA,NA,NA,NA
SAE-AISI-1541-formerly-1041-G15410-Carbon-Steel,190,11 to 17,0.29,73,720 to 790,390 to 680,250,1460,1420,470,52,12,7.1,8.2,1.9,7.8,1.4,19,48,78 to 100,410 to 1250,13,24,25 to 28,23 to 24,14,23 to 25,97.8 to 98.3,NA,1.4 to 1.7,NA,NA,NA,0.36 to 0.44,NA,NA,0 to 0.040,0 to 0.050,NA,NA,NA,NA,NA,NA,NA,210 to 220,260 to 420,34 to 51,400,NA,NA,NA,NA,NA,NA,NA,NA,NA,440 to 480,NA,NA,NA,NA,NA,NA,NA,NA,NA,NA,NA,NA,NA
SAE-AISI-1547-formerly-1047-G15470-Carbon-Steel,190,11 to 17,0.29,73,740 to 800,400 to 690,250,1460,1420,470,51,12,7.1,8.2,1.9,7.8,1.4,19,47,80 to 110,430 to 1280,13,24,26 to 28,23 to 24,14,23 to 25,97.8 to 98.2,NA,1.4 to 1.7,NA,NA,NA,0.43 to 0.51,NA,NA,0 to 0.040,0 to 0.050,NA,NA,NA,NA,NA,NA,NA,200 to 220,270 to 430,32 to 40,400,NA,NA,NA,NA,NA,NA,NA,NA,NA,440 to 480,NA,NA,NA,NA,NA,NA,NA,NA,NA,NA,NA,NA,NA
SAE-AISI-1548-formerly-1048-1.1226-G15480-Carbon-Steel,190,11 to 16,0.29,72,730 to 830,420 to 690,250,1460,1420,470,51,12,7.1,8.1,1.8,7.8,1.4,19,47,79 to 99,470 to 1280,13,24,26 to 30,23 to 25,14,23 to 27,98 to 98.5,NA,1.1 to 1.4,NA,NA,NA,0.44 to 0.52,NA,NA,0 to 0.040,0 to 0.050,NA,NA,NA,NA,NA,NA,NA,220 to 250,270 to 430,31 to 39,400,NA,NA,NA,NA,NA,NA,NA,NA,NA,440 to 500,NA,NA,NA,NA,NA,NA,NA,NA,NA,NA,NA,NA,NA
SAE-AISI-1552-formerly-1052-G15520-Carbon-Steel,190,11 to 14,0.29,72,760 to 840,460 to 650,250,1460,1420,470,51,11,11,12,1.8,7.8,1.4,19,47,81 to 98,560 to 1130,13,24,27 to 30,24 to 25,14,26 to 29,97.9 to 98.3,NA,1.2 to 1.5,NA,NA,NA,0.47 to 0.55,NA,NA,0 to 0.040,0 to 0.050,NA,NA,NA,NA,NA,NA,NA,220 to 250,290 to 400,34 to 46,400,NA,NA,NA,NA,NA,NA,NA,NA,NA,460 to 510,NA,NA,NA,NA,NA,NA,NA,NA,NA,NA,NA,NA,NA
EN-1.4529-X1NiCrMoCuN25-20-7-Stainless-Steel,200,43,0.28,80,750,340,300,1460,1410,460,12,16,1.7,1.9,33,8.1,6.2,84,200,260,280,14,24,26,23,3.2,17,42.7 to 50.4,24 to 26,0 to 1.0,6.0 to 7.0,0 to 0.5,0.5 to 1.5,0 to 0.020,19 to 21,NA,0 to 0.030,0 to 0.010,NA,45,NA,0.15 to 0.25,NA,NA,NA,220,310,NA,1100,90,NA,420,NA,NA,NA,NA,NA,NA,520,NA,NA,NA,NA,NA,NA,NA,NA,NA,NA,NA,NA,NA
EN-1.4537-X1CrNiMoCuN25-25-5-Stainless-Steel,210,42,0.28,80,700,330,310,1440,1390,470,14,16,2,2.3,34,8.1,6.1,84,220,240,270,14,24,24,22,3.7,15,36.3 to 46.1,24 to 27,0 to 2.0,4.7 to 5.7,0 to 0.7,1.0 to 2.0,0 to 0.020,24 to 26,NA,0 to 0.030,0 to 0.010,NA,46,NA,0.17 to 0.25,NA,NA,NA,220,290,NA,1100,91,NA,450,NA,NA,NA,NA,NA,NA,480,NA,NA,NA,NA,NA,NA,NA,NA,NA,NA,NA,NA,NA
EN-1.4539-X1NiCrMoCu25-20-5-Stainless-Steel,200,38,0.28,79,630,260,300,1440,1390,460,12,16,1.7,1.9,31,8.1,5.7,78,200,190,160,14,24,22,20,3.2,14,43.1 to 51.8,24 to 26,0 to 2.0,4.0 to 5.0,0 to 0.7,1.2 to 2.0,0 to 0.020,19 to 21,NA,0 to 0.030,0 to 0.010,NA,36,NA,0 to 0.15,NA,NA,NA,200,220,NA,1100,90,NA,420,NA,NA,NA,NA,NA,NA,430,NA,NA,NA,NA,NA,NA,NA,NA,NA,NA,NA,NA,NA
EN-1.4558-X2NiCrAlTi32-20-Stainless-Steel,200,39,0.28,77,510,200,300,1400,1350,480,12,16,1.7,1.9,31,8,5.5,77,200,160,100,14,24,18,18,3.1,12,39.2 to 47.9,32 to 35,0 to 1.0,NA,0 to 0.7,NA,0 to 0.030,20 to 23,NA,0 to 0.020,0 to 0.015,NA,22,NA,NA,0.15 to 0.45,0 to 0.6,NA,NA,170,NA,1100,NA,NA,480,NA,NA,NA,NA,NA,NA,350,NA,NA,NA,NA,NA,NA,NA,NA,NA,NA,NA,NA,NA
EN-1.4563-X1NiCrMoCu31-27-4-Stainless-Steel,200,40,0.28,80,620,250,310,1420,1370,470,12,16,1.7,1.9,36,8.1,6.3,87,240,200,150,14,24,21,20,3.2,13,31.6 to 40.3,30 to 32,0 to 2.0,3.0 to 4.0,0 to 0.7,0.7 to 1.5,0 to 0.020,26 to 28,NA,0 to 0.030,0 to 0.010,NA,39,NA,0 to 0.1,NA,NA,NA,200,210,NA,1100,91,NA,460,NA,NA,NA,NA,NA,NA,420,NA,NA,NA,NA,NA,NA,NA,NA,NA,NA,NA,NA,NA
EN-1.4565-X2CrNiMnMoN25-18-6-5-Stainless-Steel,210,35,0.28,81,880,480,310,1420,1380,470,12,15,1.9,2.1,28,7.9,5.4,74,210,260,550,14,25,31,26,3.2,21,41.2 to 50.7,16 to 19,5.0 to 7.0,4.0 to 5.0,0 to 1.0,NA,0 to 0.030,24 to 26,NA,0 to 0.030,0 to 0.015,NA,47,0 to 0.15,0.3 to 0.6,NA,NA,NA,NA,380,NA,1100,110,NA,460,NA,NA,NA,NA,NA,NA,590,NA,NA,NA,NA,NA,NA,NA,NA,NA,NA,NA,NA,NA
EN-1.4652-X1CrNiMoCuN24-22-8-Stainless-Steel,210,45,0.28,81,880,490,310,1460,1410,460,9.8,15,2.2,2.5,34,8,6.4,87,220,340,570,14,25,30,25,2.6,20,38.3 to 46.3,21 to 23,2.0 to 4.0,7.0 to 8.0,0 to 0.5,0.3 to 0.6,0 to 0.020,23 to 25,NA,0 to 0.030,0 to 0.0050,NA,57,NA,0.45 to 0.55,NA,NA,NA,270,450,NA,1100,90,NA,440,NA,NA,NA,NA,NA,NA,610,NA,NA,NA,NA,NA,NA,NA,NA,NA,NA,NA,NA,NA
EN-1.4659-X1CrNiMoCuNW24-22-6-Stainless-Steel,210,49,0.28,81,900,480,300,1480,1430,460,12,16,1.7,1.9,37,8.2,6.5,89,220,370,550,14,24,31,25,3.2,19,35.7 to 45.7,21 to 23,2.0 to 4.0,5.5 to 6.5,0 to 0.7,1.0 to 2.0,0 to 0.020,23 to 25,NA,0 to 0.030,0 to 0.010,NA,54,NA,0.35 to 0.5,NA,NA,NA,260,460,NA,1100,94,1.5 to 2.5,440,NA,NA,NA,NA,NA,NA,640,NA,NA,NA,NA,NA,NA,NA,NA,NA,NA,NA,NA,NA
EN-1.4854-X6NiCrSiNCe35-25-Stainless-Steel,200,45,0.28,78,750,340,330,1370,1330,480,11,15,1.7,2,34,7.9,5.7,81,220,270,280,14,25,26,23,2.9,18,33.6 to 40.6,34 to 36,0 to 2.0,NA,1.2 to 2.0,NA,0.040 to 0.080,24 to 26,NA,0 to 0.040,0 to 0.015,NA,28,NA,0.12 to 0.2,NA,NA,NA,180,310,NA,1170,NA,NA,450,NA,NA,NA,NA,NA,NA,520,NA,NA,NA,NA,NA,NA,NA,NA,NA,0.030 to 0.080,NA,NA,NA
EN-1.4864-X12NiCrSi35-16-Stainless-Steel,190,33,0.29,75,650,260,310,1390,1340,480,13,14,1.7,1.9,30,8,5.3,75,180,170,170,13,24,23,21,3.3,17,41.7 to 51,33 to 37,0 to 2.0,NA,1.0 to 2.0,NA,0 to 0.15,15 to 17,NA,0 to 0.045,0 to 0.015,NA,17,NA,0 to 0.1,NA,NA,NA,190,200,NA,1100,NA,NA,410,NA,NA,NA,NA,NA,NA,430,NA,NA,NA,NA,NA,NA,NA,NA,NA,NA,NA,NA,NA
EN-1.4876-X10NiCrAlTi32-21-Stainless-Steel,200,33,0.28,77,570,190,300,1400,1350,480,12,14,1.7,1.9,30,8,5.3,76,200,140,94,14,24,20,19,3.2,14,38.6 to 50.7,30 to 34,0 to 2.0,NA,0 to 1.0,NA,0 to 0.12,19 to 23,NA,0 to 0.030,0 to 0.015,NA,21,NA,NA,0.15 to 0.6,0.15 to 0.6,NA,170,150,NA,1100,NA,NA,490,NA,NA,NA,NA,NA,NA,370,NA,NA,NA,NA,NA,NA,NA,NA,NA,NA,NA,NA,NA
EN-1.4886-X10NiCrSi35-19-Stainless-Steel,200,45,0.28,76,580,300,320,1390,1340,480,12,15,1.7,1.9,31,8,5.4,76,190,220,230,14,24,20,19,3.1,14,38.7 to 49,33 to 37,0 to 2.0,NA,1.0 to 2.0,NA,0 to 0.15,17 to 20,NA,0 to 0.030,0 to 0.015,NA,19,NA,0 to 0.1,NA,NA,NA,170,280,NA,1100,NA,NA,420,NA,NA,NA,NA,NA,NA,400,NA,NA,NA,NA,NA,NA,NA,NA,NA,NA,NA,NA,NA
EN-1.4958-X5NiCrAlTi31-20-Stainless-Steel,200,40,0.28,77,630,190,300,1400,1350,480,12,15,1.7,2,30,8,5.3,75,200,190,95,14,24,22,20,3.2,15,41.1 to 50.6,30 to 32.5,0 to 1.5,NA,0 to 0.7,0 to 0.5,0.030 to 0.080,19 to 22,NA,0 to 0.015,0 to 0.010,NA,21,0 to 0.1,0 to 0.030,0.2 to 0.5,0.2 to 0.5,NA,NA,170,NA,1090,NA,NA,500,NA,0 to 0.5,NA,NA,NA,NA,430,NA,NA,NA,NA,NA,NA,NA,NA,NA,NA,NA,NA,NA
EN-1.4959-X8NiCrAlTi32-21-Stainless-Steel,200,40,0.28,77,630,190,300,1400,1350,480,12,15,1.7,2,31,8,5.4,76,200,190,96,14,24,22,20,3.2,15,39.4 to 50.5,30 to 34,0 to 1.5,NA,0 to 0.7,0 to 0.5,0.050 to 0.1,19 to 22,NA,0 to 0.015,0 to 0.010,NA,21,NA,0 to 0.030,0.25 to 0.65,0.25 to 0.65,NA,NA,170,NA,1090,NA,NA,510,NA,0 to 0.5,NA,NA,NA,NA,430,NA,NA,NA,NA,NA,NA,NA,NA,NA,NA,NA,NA,NA
UNS-N08020-2.4660-Stainless-Steel,200,15 to 34,0.28,77,610 to 620,270 to 420,300,1410,1360,460,12,15,1.6,1.8,38,8.2,6.6,92,220,83 to 170,180 to 440,13,24,21,20,3.2,15,29.9 to 44,32 to 38,0 to 2.0,2.0 to 3.0,0 to 1.0,3.0 to 4.0,0 to 0.070,19 to 21,NA,0 to 0.045,0 to 0.035,NA,28,0 to 1.0,NA,NA,NA,NA,NA,210 to 240,NA,1100,NA,NA,490,NA,NA,NA,NA,NA,NA,380 to 410,NA,NA,NA,NA,NA,NA,NA,NA,NA,NA,NA,NA,NA
UNS-N08028-Alloy-28-Stainless-Steel,200,45,0.28,80,570,240,320,1420,1370,470,12,16,NA,NA,37,8.1,6.4,89,240,210,140,14,24,19,19,3.2,12,29 to 40.4,30 to 34,0 to 2.5,3.0 to 4.0,0 to 1.0,0.6 to 1.4,0 to 0.030,26 to 28,NA,0 to 0.030,0 to 0.030,NA,39,NA,NA,NA,NA,NA,180,220,NA,1100,NA,NA,460,NA,NA,NA,NA,NA,NA,400,NA,NA,NA,NA,NA,NA,80,NA,NA,NA,NA,NA,NA
UNS-N08031-Alloy-31-1.4562-Stainless-Steel,210,45,0.28,81,730,310,310,1440,1390,460,12,18,NA,NA,39,8.1,7.1,96,240,270,230,14,24,25,22,3.1,14,29 to 36.9,30 to 32,0 to 2.0,6.0 to 7.0,0 to 0.3,1.0 to 1.4,0 to 0.015,26 to 28,NA,0 to 0.020,0 to 0.010,NA,52,NA,0.15 to 0.25,NA,NA,NA,NA,290,NA,1100,NA,NA,460,NA,NA,NA,NA,NA,NA,510,NA,NA,NA,NA,NA,NA,NA,NA,NA,NA,NA,NA,NA
UNS-N08135-Iron-Nickel-Chromium-Alloy,200,46,0.28,80,570,240,310,1440,1390,460,NA,16,NA,NA,39,8.2,6.8,94,220,210,140,14,24,19,19,NA,13,30.2 to 42.3,33 to 38,0 to 1.0,4.0 to 5.0,0 to 0.75,0 to 0.7,0 to 0.030,20.5 to 23.5,NA,0 to 0.030,0 to 0.030,NA,38,NA,NA,NA,NA,NA,NA,220,NA,1100,NA,0.2 to 0.8,430,NA,NA,NA,NA,NA,NA,400,NA,NA,NA,NA,NA,NA,NA,NA,NA,NA,NA,NA,NA
UNS-N08320-Stainless-Steel,200,40,0.28,78,580,220,300,1400,1350,480,12,16,1.7,2,28,8,4.9,69,200,180,120,14,24,20,20,3.3,13,40.4 to 50,25 to 27,0 to 2.5,NA,0 to 1.0,NA,0 to 0.050,21 to 23,NA,0 to 0.040,0 to 0.030,NA,22,NA,NA,NA,NA,NA,190,190,NA,1100,NA,NA,430,NA,NA,NA,NA,NA,NA,400,NA,NA,NA,NA,NA,NA,84,NA,NA,NA,NA,NA,NA
UNS-N08330-Alloy-330-Stainless-Steel,200,34,0.28,76,550,230,310,1390,1340,480,12,16,1.7,1.9,32,8,5.4,77,190,150,140,14,24,19,18,3.1,13,38.3 to 48.3,34 to 37,0 to 2.0,NA,0.75 to 1.5,0 to 1.0,0 to 0.080,17 to 20,NA,0 to 0.030,0 to 0.030,NA,19,NA,NA,NA,NA,NA,180,190,NA,1050,NA,NA,420,NA,NA,NA,0 to 0.025,NA,NA,360,NA,NA,NA,NA,NA,NA,80,NA,NA,NA,NA,0 to 0.0050,NA
UNS-N08332-Stainless-Steel,200,34,0.28,76,520,210,310,1390,1340,480,12,16,1.7,1.9,32,8,5.4,77,190,140,110,14,24,18,18,3.1,12,38.3 to 48.2,34 to 37,0 to 2.0,NA,0.75 to 1.5,0 to 1.0,0.050 to 0.1,17 to 20,NA,0 to 0.030,0 to 0.030,NA,19,NA,NA,NA,NA,NA,170,170,NA,1050,NA,NA,420,NA,NA,NA,0 to 0.025,NA,NA,350,NA,NA,NA,NA,NA,NA,77,NA,NA,NA,NA,0 to 0.0050,NA
UNS-N08366-Stainless-Steel,210,34,0.28,80,590,240,310,1460,1410,460,13,16,1.8,2,33,8.1,6.2,84,200,160,150,14,24,20,19,3.4,13,42.4 to 50.5,23.5 to 25.5,0 to 2.0,6.0 to 7.0,0 to 1.0,NA,0 to 0.035,20 to 22,NA,0 to 0.040,0 to 0.030,NA,42,NA,NA,NA,NA,NA,180,190,NA,1100,NA,NA,430,NA,NA,NA,NA,NA,NA,390,NA,NA,NA,NA,NA,NA,82,NA,NA,NA,NA,NA,NA
UNS-N08367-Stainless-Steel,210,34,0.28,80,740,350,310,1460,1410,460,12,15,1.8,2,33,8.1,6.2,84,200,210,290,14,24,25,22,3.2,17,41.4 to 50.3,23.5 to 25.5,0 to 2.0,6.0 to 7.0,0 to 1.0,0 to 0.75,0 to 0.030,20 to 22,NA,0 to 0.040,0 to 0.030,NA,46,NA,0.18 to 0.25,NA,NA,NA,210,280,56,1100,NA,NA,430,NA,NA,NA,NA,NA,NA,490,NA,NA,NA,NA,NA,NA,88,NA,NA,NA,NA,NA,NA
UNS-N08535-Alloy-8535-Iron-Nickel-Chromium-Alloy,200,46,0.28,80,570,240,310,1420,1370,470,13,16,1.7,1.9,36,8.1,6.3,87,230,210,140,14,24,20,19,3.3,13,29.4 to 44.5,29 to 36.5,0 to 1.0,2.5 to 4.0,0 to 0.5,0 to 1.5,0 to 0.030,24 to 27,NA,0 to 0.030,0 to 0.030,NA,36,NA,NA,NA,NA,NA,NA,220,NA,1100,NA,NA,450,NA,NA,NA,NA,NA,NA,400,NA,NA,NA,NA,NA,NA,NA,NA,NA,NA,NA,NA,NA
UNS-N08700-Stainless-Steel,200,32,0.28,79,620,270,300,1450,1400,470,13,16,1.7,1.9,32,8.1,6,82,200,160,180,14,24,21,20,3.5,14,42 to 52.7,24 to 26,0 to 2.0,4.3 to 5.0,0 to 1.0,0 to 0.5,0 to 0.040,19 to 23,NA,0 to 0.040,0 to 0.030,NA,36,0 to 0.4,NA,NA,NA,NA,170,210,45,1100,NA,NA,460,NA,NA,NA,NA,NA,NA,410,NA,NA,NA,NA,NA,NA,81,NA,NA,NA,NA,NA,NA
UNS-N08800-Alloy-800-Stainless-Steel,200,4.5 to 34,0.28,77,500 to 1000,190 to 830,300,1390,1360,480,12,14,1.7,1.9,30,8,5.3,76,200,42 to 160,96 to 1740,14,24,18 to 35,18 to 28,3,13 to 25,39.5 to 50.7,30 to 35,0 to 1.5,NA,0 to 1.0,0 to 0.75,0 to 0.1,19 to 23,NA,0 to 0.045,0 to 0.015,NA,21,NA,NA,0.15 to 0.6,0.15 to 0.6,NA,NA,150 to 390,NA,1100,NA,NA,490,NA,NA,NA,NA,NA,NA,340 to 580,NA,-120,NA,NA,NA,NA,NA,NA,NA,NA,NA,NA,NA
UNS-N08801-Alloy-801-Stainless-Steel,200,34,0.28,77,860,190,300,1390,1360,480,12,16,1.7,1.9,30,8,5.5,79,200,220,92,14,24,30,25,3.3,20,39.5 to 50.3,30 to 34,0 to 1.5,NA,0 to 1.0,0 to 0.5,0 to 0.1,19 to 22,NA,NA,0 to 0.015,NA,21,NA,NA,NA,0.75 to 1.5,NA,NA,260,NA,1090,NA,NA,630,NA,NA,NA,NA,NA,NA,570,NA,NA,NA,NA,NA,NA,NA,NA,NA,NA,NA,NA,NA
UNS-N08810-Alloy-800H-Stainless-Steel,200,33,0.28,77,520,200,300,1400,1350,480,12,14,1.7,1.9,30,8,5.3,76,200,140,100,14,24,18,18,3,13,39.5 to 50.7,30 to 35,0 to 1.5,NA,0 to 1.0,0 to 0.75,0.050 to 0.1,19 to 23,NA,0 to 0.045,0 to 0.015,NA,21,NA,NA,0.15 to 0.6,0.15 to 0.6,NA,NA,160,NA,1100,NA,NA,490,NA,NA,NA,NA,NA,NA,340,NA,NA,NA,NA,NA,NA,NA,NA,NA,NA,NA,NA,NA
UNS-N08811-Alloy-800HT-Stainless-Steel,200,33,0.28,77,510,190,300,1390,1360,480,12,14,1.7,2,30,8,5.3,76,200,130,94,14,24,18,18,3,13,39.5 to 50.6,30 to 35,0 to 1.5,NA,0 to 1.0,0 to 0.75,0.060 to 0.1,19 to 23,NA,0 to 0.040,0 to 0.015,NA,21,NA,NA,0.15 to 0.6,0.15 to 0.6,NA,NA,150,NA,1100,NA,NA,490,NA,NA,NA,NA,NA,NA,340,NA,-120,NA,NA,NA,NA,NA,NA,NA,NA,NA,NA,NA
UNS-N08904-904L-Stainless-Steel,200,38,0.28,79,540,240,300,1440,1390,470,12,16,1.7,1.9,32,8.1,5.8,79,200,170,150,14,24,19,18,3.1,12,38.8 to 53,23 to 28,0 to 2.0,4.0 to 5.0,0 to 1.0,1.0 to 2.0,0 to 0.020,19 to 23,NA,0 to 0.045,0 to 0.035,NA,37,NA,0 to 0.1,NA,NA,NA,170,200,NA,1100,NA,NA,430,NA,NA,NA,NA,NA,NA,370,NA,NA,NA,NA,NA,NA,77,NA,NA,NA,NA,NA,NA
UNS-N08925-Stainless-Steel,200,45,0.28,80,680,340,300,1460,1410,460,13,16,1.7,1.9,33,8.1,6.2,84,200,250,280,14,24,23,21,3.5,15,42.7 to 50.1,24 to 26,0 to 1.0,6.0 to 7.0,0 to 0.5,0.8 to 1.5,0 to 0.020,19 to 21,NA,0 to 0.045,0 to 0.030,NA,44,NA,0.1 to 0.2,NA,NA,NA,NA,310,NA,1100,NA,NA,420,NA,NA,NA,NA,NA,NA,470,NA,NA,NA,NA,NA,NA,NA,NA,NA,NA,NA,NA,NA
UNS-N08926-Alloy-926-Stainless-Steel,200,40,0.28,80,740,330,300,1460,1410,460,12,16,1.7,1.9,33,8.1,6.2,84,200,240,270,14,24,25,22,3.2,16,41.7 to 50.4,24 to 26,0 to 2.0,6.0 to 7.0,0 to 0.5,0.5 to 1.5,0 to 0.020,19 to 21,NA,0 to 0.030,0 to 0.010,NA,45,NA,0.15 to 0.25,NA,NA,NA,NA,290,NA,1100,NA,NA,420,NA,NA,NA,NA,NA,NA,500,NA,NA,NA,NA,NA,NA,NA,NA,NA,NA,NA,NA,NA
UNS-R30155-formerly-Grade-661-Iron-Cobalt-Alloy,210,34,0.29,81,850,390,300,1470,1420,450,12,14,NA,NA,80,8.5,9.7,150,300,230,370,14,23,28,24,3.2,21,24.3 to 36.2,19 to 21,1.0 to 2.0,2.5 to 3.5,0 to 1.0,NA,0.080 to 0.16,20 to 22.5,NA,0 to 0.040,0 to 0.030,NA,37,0.75 to 1.3,0 to 0.2,NA,NA,NA,220,310,34,1100,NA,2.0 to 3.0,570,NA,18.5 to 21,NA,NA,NA,NA,570,NA,NA,NA,NA,NA,NA,NA,NA,0.75 to 1.3,NA,NA,NA,NA
UNS-R30556-Alloy-556-Fe-Cr-Ni-Co-Alloy,210,45,0.28,81,780,350,300,1420,1330,450,11,15,1.8,1.9,70,8.4,8.7,130,300,290,290,14,23,26,22,2.9,18,20.4 to 38.2,19 to 22.5,0.5 to 2.0,2.5 to 4.0,0.2 to 0.8,NA,0.050 to 0.15,21 to 23,NA,0 to 0.040,0 to 0.015,NA,40,0 to 0.3,0.1 to 0.3,0.1 to 0.5,NA,NA,NA,320,NA,1100,NA,2.0 to 3.5,450,NA,16 to 21,NA,NA,NA,NA,550,NA,NA,NA,NA,0 to 0.020,NA,NA,NA,0.3 to 1.3,NA,0.0050 to 0.1,NA,0.0010 to 0.1
UNS-S31266-Stainless-Steel,210,40,0.28,81,860,470,310,1470,1420,460,12,16,1.8,2,37,8.2,6.5,89,220,290,540,14,24,29,24,3.1,18,34.1 to 46,21 to 24,2.0 to 4.0,5.2 to 6.2,0 to 1.0,1.0 to 2.5,0 to 0.030,23 to 25,NA,0 to 0.035,0 to 0.020,NA,54,NA,0.35 to 0.6,NA,NA,NA,NA,400,56,1100,NA,1.5 to 2.5,440,NA,NA,NA,NA,NA,NA,590,NA,NA,NA,NA,NA,NA,NA,NA,NA,NA,NA,NA,NA
UNS-S31277-27-7Mo-Stainless-Steel,210,45,0.28,80,860,410,310,1460,1410,460,NA,16,NA,NA,36,8.1,6.7,90,220,320,410,14,24,29,25,NA,19,35.5 to 46.2,26 to 28,0 to 3.0,6.5 to 8.0,0 to 0.5,0.5 to 1.5,0 to 0.020,20.5 to 23,NA,0 to 0.030,0 to 0.010,NA,51,NA,0.3 to 0.4,NA,NA,NA,NA,380,NA,1100,NA,NA,430,NA,NA,NA,NA,NA,NA,600,NA,NA,NA,NA,NA,NA,NA,NA,NA,NA,NA,NA,NA
UNS-S32050-Stainless-Steel,210,46,0.28,81,770,370,310,1460,1410,470,12,16,1.9,2.1,31,8,6,81,210,290,330,14,25,27,23,3.3,17,43.1 to 51.8,20 to 23,0 to 1.5,6.0 to 6.6,0 to 1.0,0 to 0.4,0 to 0.030,22 to 24,NA,0 to 0.035,0 to 0.020,NA,48,NA,0.21 to 0.32,NA,NA,NA,220,340,NA,1100,NA,NA,440,NA,NA,NA,NA,NA,NA,540,NA,NA,NA,NA,NA,NA,NA,NA,NA,NA,NA,NA,NA
UNS-S32053-Stainless-Steel,210,46,0.28,80,730,330,310,1450,1400,470,13,16,1.8,2,33,8.1,6.1,83,210,270,270,14,24,25,22,3.3,16,41.7 to 48.8,24 to 26,0 to 1.0,5.0 to 6.0,0 to 1.0,NA,0 to 0.030,22 to 24,NA,0 to 0.030,0 to 0.010,NA,44,NA,0.17 to 0.22,NA,NA,NA,190,310,56,1100,NA,NA,440,NA,NA,NA,NA,NA,NA,510,NA,NA,NA,NA,NA,NA,83,NA,NA,NA,NA,NA,NA
UNS-S32654-Alloy-654-Stainless-Steel,210,45,0.28,82,850,490,310,1450,1410,460,11,15,2.2,2.5,34,8,6.4,87,220,330,570,14,25,29,25,2.9,19,38.3 to 45.3,21 to 23,2.0 to 4.0,7.0 to 8.0,0 to 0.5,0.3 to 0.6,0 to 0.020,24 to 25,NA,0 to 0.030,0 to 0.0050,NA,57,NA,0.45 to 0.55,NA,NA,NA,220,450,46,1100,NA,NA,440,NA,NA,NA,NA,NA,NA,590,NA,NA,NA,NA,NA,NA,NA,NA,NA,NA,NA,NA,NA
UNS-S33228-Stainless-Steel,200,34,0.28,79,570,210,310,1410,1360,470,NA,16,NA,NA,37,8,6.2,89,220,150,110,14,24,20,19,NA,13,36.5 to 42.3,31 to 33,0 to 1.0,NA,0 to 0.3,NA,0.040 to 0.080,26 to 28,NA,0 to 0.020,0 to 0.015,NA,27,0.6 to 1.0,NA,0 to 0.025,NA,NA,190,170,39,1100,NA,NA,560,NA,NA,NA,NA,NA,NA,380,NA,NA,NA,NA,NA,NA,82,NA,NA,0.050 to 0.1,NA,NA,NA
UNS-S34565-Alloy-24-F49-Stainless-Steel,210,39,0.28,80,900,470,310,1420,1380,470,12,15,1.9,2.1,28,7.9,5.3,73,210,300,540,14,25,32,26,3.2,22,43.2 to 51.6,16 to 18,5.0 to 7.0,4.0 to 5.0,0 to 1.0,NA,0 to 0.030,23 to 25,NA,0 to 0.030,0 to 0.010,NA,47,0 to 0.1,0.4 to 0.6,NA,NA,NA,200,400,45,1100,NA,NA,450,NA,NA,NA,NA,NA,NA,610,NA,NA,NA,NA,NA,NA,88,NA,NA,NA,NA,NA,NA
UNS-S35045-Alloy-803-Stainless-Steel,200,39,0.28,78,540,190,310,1390,1340,480,12,16,1.7,2,34,8,5.8,83,230,170,94,14,24,19,19,3.2,12,29.4 to 42.6,32 to 37,0 to 1.5,NA,0 to 1.0,0 to 0.75,0.060 to 0.1,25 to 29,NA,0 to 0.045,0 to 0.015,NA,27,NA,NA,0.15 to 0.6,0.15 to 0.6,NA,NA,170,NA,1100,NA,NA,520,NA,NA,NA,NA,NA,NA,370,NA,NA,NA,NA,NA,NA,NA,NA,NA,NA,NA,NA,NA
UNS-S35125-Stainless-Steel,200,39,0.28,78,540,230,300,1430,1380,470,12,16,1.7,1.9,36,8.1,6.4,89,210,170,140,14,24,19,18,3.1,12,36.2 to 45.8,31 to 35,1.0 to 1.5,2.0 to 3.0,0 to 0.5,NA,0 to 0.1,20 to 23,NA,0 to 0.045,0 to 0.015,NA,30,0.25 to 0.6,NA,NA,NA,NA,NA,200,NA,1100,NA,NA,490,NA,NA,NA,NA,NA,NA,370,NA,NA,NA,NA,NA,NA,NA,NA,NA,NA,NA,NA,NA
UNS-S35135-Alloy-864-Stainless-Steel,200,34,0.28,79,590,230,320,1430,1380,470,NA,16,NA,NA,37,8.1,6.8,94,220,160,130,14,24,20,19,NA,13,28.3 to 45,30 to 38,0 to 1.0,4.0 to 4.8,0.6 to 1.0,0 to 0.75,0 to 0.080,20 to 25,NA,0 to 0.045,0 to 0.015,NA,37,NA,NA,NA,0.4 to 1.0,NA,NA,180,NA,1100,NA,NA,560,NA,NA,NA,NA,NA,NA,390,NA,NA,NA,NA,NA,NA,NA,NA,NA,NA,NA,NA,NA
UNS-S35140-Stainless-Steel,200,34,0.28,78,690,310,300,1420,1370,470,14,16,1.7,1.9,31,8,5.5,78,190,190,250,14,24,24,22,3.7,16,44.1 to 52.7,25 to 27,1.0 to 3.0,1.0 to 2.0,0 to 0.75,NA,0 to 0.1,20 to 22,NA,0 to 0.045,0 to 0.030,NA,28,0.25 to 0.75,0.080 to 0.2,NA,NA,NA,210,250,NA,1100,NA,NA,500,NA,NA,NA,NA,NA,NA,460,NA,NA,NA,NA,NA,NA,88,NA,NA,NA,NA,NA,NA
UNS-S35315-353-MA-Stainless-Steel,200,46,0.28,78,740,300,330,1370,1330,480,12,16,1.7,2,34,7.9,5.7,81,220,270,230,14,25,26,23,3.1,17,33.6 to 40.6,34 to 36,0 to 2.0,NA,1.2 to 2.0,NA,0.040 to 0.080,24 to 26,NA,0 to 0.040,0 to 0.030,NA,27,NA,0.12 to 0.18,NA,NA,NA,190,280,NA,1100,NA,NA,450,NA,NA,NA,NA,NA,NA,520,NA,NA,NA,NA,NA,NA,82,NA,NA,0.030 to 0.1,NA,NA,NA
